Repository: JY18888/HTMAT-an-agent-for-superalloys

# HTMAT: A Knowledge-Data Dual-Driven Agent for Autonomous Superalloy Design

HTMAT (**H**igh-**T**emperature **M**aterials **A**gent) is a knowledge-graph-guided, prompt-engineered AI agent for the autonomous design of nickel-based single-crystal superalloys. By integrating a metallurgical knowledge graph with physics-informed deep learning models within a multi-stage reasoning pipeline, HTMAT converges from ~1.37 × 10⁹ possible compositions to a single Pareto-optimal alloy — **CSU-T1** — without any target composition specified in its instructions.

## Repository Structure

```
├── Alloy design/              # Physics-based property prediction models
│   ├── Creep life prediction.py        # Phys+PINN creep rupture life predictor
│   ├── gamma prime solvus temp.py      # Gaussian process γ′ solvus model
│   ├── density prediction.py           # Rule-of-mixtures density model
│   └── Md value.py                     # New PHACOMP d-orbital energy calculation
│
├── Alloy_KG_Project/          # Superalloy knowledge graph
│   ├── 1_Data/                 # KG knowledge entries (JSONL, 8 categories)
│   ├── 2_Code/                 # Data transformation utilities
│   └── images/                 # KG construction figures
│
├── Benchmark/                 # KG-enhanced LLM benchmark evaluation
│   ├── bench_final_1000.py            # 900-question, 3-mode benchmark
│   └── generate_table_s1.py           # Per-question benchmark results (Table S1)
│
├── RAG+DeepSeek/              # Retrieval-augmented generation (standalone)
│   ├── evaluate_rag_enhanced.py        # Query-rewriting RAG evaluation
│   └── rag_retriever.py                # TF-IDF retriever over KG data
│
├── Design_Pipeline/           # CSU-T1 design process documentation & data
│   ├── CSU-T1_Selection_Technical_Report_EN.md   # Full CSU-T1 selection report
│   ├── Physics_Funnel_Report_EN.md               # Four-layer physics funnel analysis
│   ├── Prompt_Chain_Engineering_Supplement.md    # Complete prompt chain (3 stages)
│   ├── CSU-T1_candidates_v2.xlsx                 # Top-22 candidate ranking
│   ├── 第一轮高通量计算结果_四维预测.xlsx        # Round 1: 675,000 compositions
│   ├── 第二轮_预测结果_完成.xlsx                 # Round 2: 96,943 compositions
│   └── TableS1_benchmark_details.xlsx            # Benchmark detailed results
│
└── CSU-T1 alloy/              # Neo4j knowledge graph database dump
    └── neo4j-2026-04-02T07-44-34.dump
```

## Design Pipeline Overview

### Phase I: Coarse Screening (Knowledge Graph → Physics Funnel)

1. **KG-Derived Initial Space**: Element ranges from published 2nd–4th generation SX superalloys, sampled at 1.0 wt% (Co, Cr, Ta, W) or 0.5 wt% (Al, Ti, Mo, Re) → 6.75 × 10⁵ candidate compositions
2. **Four-Layer Physics Funnel**: Sequential elimination cascade on computed physical properties:
   - **F1**: Density ≤ 9.05 g/cm³ → 549,535 survivors (81.4%)
   - **F2**: Md̄ < 0.98 eV (TCP phase suppression) → 367,331 survivors (54.4%)
   - **F3**: HTW > 60°C (solidification cracking defense) → 320,805 survivors (47.5%)
   - **F4**: Tγ′ > 1,280°C (γ′ stability) → 67,038 survivors (9.93%)
   - **Cumulative elimination**: 90.07% within the KG-constrained space

### Phase II: Refined Screening (Agent-Directed)

3. **Survivor Analysis**: Element-wise survival rate computation → autonomous range contraction by the Agent
4. **Refined Grid**: Al 5.2–5.8 (step 0.2), Ti 0–1.0 (step 0.5), W 7.0–9.0 (step 0.5), Re 3.0–4.5 (step 0.5), Ta 5.0–8.0 (step 1.0); Co, Cr, Mo retained → 380,160 compositions → 96,943 funnel survivors
5. **Phys+PINN Creep Prediction**: Physics-informed neural network (R² = 0.8683 CV, 0.8193 high-T) predicts creep life at 980°C/300 MPa and 1,120°C/137 MPa
6. **Six-Dimension Scoring**: Percentile-rank-based multi-objective scoring (Creep GM 60%, HTW 10%, Tγ′ 10%, Solidus 10%, Density 5%, Md̄ 5%)

### Phase III: Convergence

7. **Backbone Selection**: Agent selects Ti=0, Co=8, Cr=4, Ta=7 wt% based on global scoring + engineering constraints
8. **Within-Backbone Ranking**: 373 same-backbone alloys → **CSU-T1 (#1, Score = 0.7895)**

### CSU-T1 — Optimal Alloy

| Property | Value |
|----------|-------|
| Composition | Ni–5.6Al–8.0Co–4.0Cr–0.6Mo–8.5W–4.5Re–7.0Ta (wt%) |
| Density | 9.025 g/cm³ |
| Tγ′ | 1,285.9 °C |
| HTW | 86.8 °C |
| Creep (980°C/300 MPa) | 271.1 h |
| Creep (1,120°C/137 MPa) | 226.0 h |

## Benchmark: KG-Enhanced QA Evaluation

The benchmark (`bench_final_1000.py`) evaluates three modes on **900 questions** spanning 40+ superalloy property categories:

| Mode | Description |
|------|-------------|
| **Pure Model** | DeepSeek-Chat answering from parametric knowledge alone |
| **Plain Vector RAG** | Dense retrieval (BGE-small-en-v1.5 embeddings) + DeepSeek-Chat |

## Data Security

HTMAT uses API-based LLM inference (DeepSeek-Chat) with local embedding models (BGE-small-en-v1.5), enabling deployment on high-performance workstations with controlled data egress.

File: Alloy_KG_Project/1_Data/1.7english.jsonl (part 1 of 4)
{"id": "GH4169", "text": "Mass Fraction (Standard) of C=≤0.08%, Mass Fraction (Premium) of C=0.02~0.06%"}
{"id": "GH4169", "text": "Mass Fraction (Standard) of Cr=17.00~21.00%, Mass Fraction (Premium) of Cr=17.00~21.00%"}
{"id": "GH4169", "text": "Mass Fraction (Standard) of Ni=50.00~55.00%, Mass Fraction (Premium) of Ni=50.00~55.00%"}
{"id": "GH4169", "text": "Mass Fraction (Standard) of Co=≤1.00%, Mass Fraction (Premium) of Co=≤1.00%"}
{"id": "GH4169", "text": "Mass Fraction (Standard) of Mo=2.80~3.30%, Mass Fraction (Premium) of Mo=2.80~3.30%"}
{"id": "GH4169", "text": "Mass Fraction (Standard) of AI=0.20~0.80%, Mass Fraction (Premium) of AI=0.20~0.80%"}
{"id": "GH4169", "text": "Mass Fraction (Standard) of Ti=0.65~1.15%, Mass Fraction (Premium) of Ti=0.65~1.15%"}
{"id": "GH4169", "text": "Mass Fraction (Standard) of Fe=Balance, Mass Fraction (Premium) of Fe=Balance"}
{"id": "GH4169", "text": "Mass Fraction (Standard) of Nb=4.75~5.50%, Mass Fraction (Premium) of Nb=5.00~5.50%"}
{"id": "GH4169", "text": "Mass Fraction (Standard) of B=≤0.006%, Mass Fraction (Premium) of B=≤0.006%"}
{"id": "GH4169", "text": "Mass Fraction (Standard) of Mg=≤0.010%, Mass Fraction (Premium) of Mg=≤0.005%"}
{"id": "GH4169", "text": "Mass Fraction (Standard) of Mn=≤0.35%, Mass Fraction (Premium) of Mn=≤0.35%"}
{"id": "GH4169", "text": "Mass Fraction (Standard) of Si=≤0.35%, Mass Fraction (Premium) of Si=≤0.35%"}
{"id": "GH4169", "text": "Mass Fraction (Standard) of P=≤0.015%, Mass Fraction (Premium) of P=≤0.015%"}
{"id": "GH4169", "text": "Mass Fraction (Standard) of S=≤0.015%, Mass Fraction (Premium) of S=≤0.015%"}
{"id": "GH4169", "text": "Mass Fraction (Standard) of Cu=≤0.300%, Mass Fraction (Premium) of Cu=≤0.30%"}
{"id": "GH4169", "text": "Mass Fraction (Premium) of Ca=≤0.005%"}
{"id": "GH4169", "text": "Mass Fraction (Premium) of Bi=0.00003%"}
{"id": "GH4169", "text": "Mass Fraction (Premium) of Sn=≤0.005%"}
{"id": "GH4169", "text": "Mass Fraction (Premium) of Pb=≤0.0005%"}
{"id": "GH4169", "text": "Mass Fraction (Premium) of Ag=≤0.0005%"}
{"id": "GH4169", "text": "Mass Fraction (Premium) of Se=0.0003%"}
{"id": "GH4169", "text": "Mass Fraction (Premium) of Te=≤0.00005%"}
{"id": "GH4169", "text": "Mass Fraction (Premium) of Tl=≤0.0001%"}
{"id": "GH4169", "text": "Mass Fraction (Premium) of [N]=≤0.01%"}
{"id": "GH4169", "text": "Mass Fraction (Premium) of [O]=≤0.005%"}
{"id": "GH3030", "text": "Mass Fraction of C=≤0.12%"}
{"id": "GH3030", "text": "Mass Fraction of Cr=19.00～22.00%"}
{"id": "GH3030", "text": "Mass Fraction of Ni=Balance"}
{"id": "GH3030", "text": "Mass Fraction of Al=≤0.15%"}
{"id": "GH3030", "text": "Mass Fraction of Ti=0.15～0.35%"}
{"id": "GH3030", "text": "Mass Fraction of Fe=≤1.50%"}
{"id": "GH3030", "text": "Mass Fraction of S=≤0.020%"}
{"id": "GH3030", "text": "Mass Fraction of P=≤0.030%"}
{"id": "GH3030", "text": "Mass Fraction of Si=≤0.80%"}
{"id": "GH3030", "text": "Mass Fraction of Mn=≤0.70%"}
{"id": "GH3030", "text": "Mass Fraction of Cu=≤0.200%"}
{"id": "K414", "text": "Mass Fraction of C=0.05～0.08%"}
{"id": "K414", "text": "Mass Fraction of Cr=18.00～20.00%"}
{"id": "K414", "text": "Mass Fraction of Ni=Balance"}
{"id": "K414", "text": "Mass Fraction of Mo=4.50～5.50%"}
{"id": "K414", "text": "Mass Fraction of Ti=2.50～3.10%"}
{"id": "K414", "text": "Mass Fraction of Al=1.20～1.50%"}
{"id": "K414", "text": "Mass Fraction of Fe=8.00～10.00%"}
{"id": "K414", "text": "Mass Fraction of B=≤0.005%"}
{"id": "K414", "text": "Mass Fraction of Ce=≤0.025%"}
{"id": "K414", "text": "Mass Fraction of Si=≤0.40%"}
{"id": "K414", "text": "Mass Fraction of Mn=≤0.40%"}
{"id": "K414", "text": "Mass Fraction of S=≤0.010%"}
{"id": "K414", "text": "Mass Fraction of P=≤0.015%"}
{"id": "K414", "text": "Mass Fraction of Pb=≤0.001%"}
{"id": "K414", "text": "Mass Fraction of Bi=≤0.0005%"}
{"id": "GH3039", "text": "Mass Fraction of C=≤0.08%"}
{"id": "GH3039", "text": "Mass Fraction of Cr=19.00～22.00%"}
{"id": "GH3039", "text": "Mass Fraction of Ni=Balance"}
{"id": "GH3039", "text": "Mass Fraction of Mo=1.80～2.30%"}
{"id": "GH3039", "text": "Mass Fraction of Al=0.35～0.75%"}
{"id": "GH3039", "text": "Mass Fraction of Ti=0.35～0.75%"}
{"id": "GH3039", "text": "Mass Fraction of Fe=≤3.00%"}
{"id": "GH3039", "text": "Mass Fraction of Nb=0.90～1.30%"}
{"id": "GH3039", "text": "Mass Fraction of Mn=≤0.40%"}
{"id": "GH3039", "text": "Mass Fraction of Si=≤0.80%"}
{"id": "GH3039", "text": "Mass Fraction of P=≤0.020%"}
{"id": "GH3039", "text": "Mass Fraction of S=≤0.012%"}
{"id": "GH3039", "text": "Mass Fraction of Cu=≤0.20%"}
{"id": "K417", "text": "Mass Fraction of C=0.13～0.22%"}
{"id": "K417", "text": "Mass Fraction of Cr=8.50～9.50%"}
{"id": "K417", "text": "Mass Fraction of Ni=Balance"}
{"id": "K417", "text": "Mass Fraction of Co=14.00～16.00%"}
{"id": "K417", "text": "Mass Fraction of Mo=2.50～3.50%"}
{"id": "K417", "text": "Mass Fraction of Al=4.80～5.70%"}
{"id": "K417", "text": "Mass Fraction of Ti=4.50～5.00%"}
{"id": "K417", "text": "Mass Fraction of Fe=≤1.00%"}
{"id": "K417", "text": "Mass Fraction of V=0.600～0.900%"}
{"id": "K417", "text": "Mass Fraction of B=0.012～0.022%"}
{"id": "K417", "text": "Mass Fraction of Zr=0.050～0.090%"}
{"id": "K417", "text": "Mass Fraction of Mn=≤0.50%"}
{"id": "K417", "text": "Mass Fraction of Si=≤0,50%"}
{"id": "K417", "text": "Mass Fraction of P=≤0.015%"}
{"id": "K417", "text": "Mass Fraction of S=≤0.010%"}
{"id": "K417", "text": "Mass Fraction of Pb=≤0.0005%"}
{"id": "K417", "text": "Mass Fraction of Bi=≤0.00005%"}
{"id": "K417", "text": "Mass Fraction of As=≤0.001%"}
{"id": "K417", "text": "Mass Fraction of Sn=≤0.001%"}
{"id": "K417", "text": "Mass Fraction of Sb=≤0.001%"}
{"id": "GH3044", "text": "Mass Fraction of C=≤0.10%"}
{"id": "GH3044", "text": "Mass Fraction of Cr=23.50～26.50%"}
{"id": "GH3044", "text": "Mass Fraction of Ni=Balance"}
{"id": "GH3044", "text": "Mass Fraction of W=13.00～16.00%"}
{"id": "GH3044", "text": "Mass Fraction of Mo=≤1.50%"}
{"id": "GH3044", "text": "Mass Fraction of Al=≤0.50%"}
{"id": "GH3044", "text": "Mass Fraction of Ti=0.30～0.70%"}
{"id": "GH3044", "text": "Mass Fraction of Fe=≤4.00%"}
{"id": "GH3044", "text": "Mass Fraction of Mn=≤0.50%"}
{"id": "GH3044", "text": "Mass Fraction of Si=≤0.80%"}
{"id": "GH3044", "text": "Mass Fraction of P=≤0.013%"}
{"id": "GH3044", "text": "Mass Fraction of S=≤0.013%"}
{"id": "GH3044", "text": "Mass Fraction of Cu=≤0.070%"}
{"id": "K417G", "text": "Mass Fraction of C=0.13~0.22%"}
{"id": "K417G", "text": "Mass Fraction of Cr=8.50~9.5%"}
{"id": "K417G", "text": "Mass Fraction of Ni=Balance"}
{"id": "K417G", "text": "Mass Fraction of Co=9.00~11%"}
{"id": "K417G", "text": "Mass Fraction of Mo=2.50~3.5%"}
{"id": "K417G", "text": "Mass Fraction of Al=4.80~5.7%"}
{"id": "K417G", "text": "Mass Fraction of Ti=4.10~4.7%"}
{"id": "K417G", "text": "Mass Fraction of Fe=≤1.00%"}
{"id": "K417G", "text": "Mass Fraction of V=0.600~0.9%"}
{"id": "K417G", "text": "Mass Fraction of B=0.012~0.024%"}
{"id": "K417G", "text": "Mass Fraction of Zr=0.050~0.09%"}
{"id": "K417G", "text": "Mass Fraction of Mn=≤0.20%"}
{"id": "K417G", "text": "Mass Fraction of Si=≤0.20%"}
{"id": "K417G", "text": "Mass Fraction of P=≤0.015%"}
{"id": "K417G", "text": "Mass Fraction of S=≤0.010%"}
{"id": "K417G", "text": "Mass Fraction of Pb=≤0.0005%"}
{"id": "K417G", "text": "Mass Fraction of Bi=≤0.0001%"}
{"id": "K417G", "text": "Mass Fraction of As=≤0.005%"}
{"id": "K417G", "text": "Mass Fraction of Sn=≤0.002%"}
{"id": "K417G", "text": "Mass Fraction of Sb=≤0.001%"}
{"id": "GH3128", "text": "Mass Fraction of C=≤0.05%"}
{"id": "GH3128", "text": "Mass Fraction of Cr=19.00～22.00%"}
{"id": "GH3128", "text": "Mass Fraction of Ni=Balance"}
{"id": "GH3128", "text": "Mass Fraction of W=7.50～9.00%"}
{"id": "GH3128", "text": "Mass Fraction of Mo=7.50～9.00%"}
{"id": "GH3128", "text": "Mass Fraction of Al=0.40～0.80%"}
{"id": "GH3128", "text": "Mass Fraction of Ti=0.40～0.80%"}
{"id": "GH3128", "text": "Mass Fraction of Fe=≤2.00%"}
{"id": "GH3128", "text": "Mass Fraction of Zr=≤0.060%"}
{"id": "GH3128", "text": "Mass Fraction of B=≤0.005%"}
{"id": "GH3128", "text": "Mass Fraction of Ce=≤0.050%"}
{"id": "GH3128", "text": "Mass Fraction of Si=≤0.80%"}
{"id": "GH3128", "text": "Mass Fraction of P=≤0.013%"}
{"id": "GH3128", "text": "Mass Fraction of S=≤0.013%"}
{"id": "GH3128", "text": "Mass Fraction of Mn=≤0.50%"}
{"id": "K417L", "text": "Mass Fraction of C=0.05～0.22%"}
{"id": "K417L", "text": "Mass Fraction of Cr=11.00～15.00%"}
{"id": "K417L", "text": "Mass Fraction of Ni=Balance"}
{"id": "K417L", "text": "Mass Fraction of Co=3.00～5.00%"}
{"id": "K417L", "text": "Mass Fraction of Mo=2.50～3.50%"}
{"id": "K417L", "text": "Mass Fraction of Al=4.00～5.70%"}
{"id": "K417L", "text": "Mass Fraction of Ti=3.00～5.00%"}
{"id": "K417L", "text": "Mass Fraction of B=0.003～0.012%"}
{"id": "K417L", "text": "Mass Fraction of P=≤0.010%"}
{"id": "K417L", "text": "Mass Fraction of S=≤0.006%"}
{"id": "K417L", "text": "Mass Fraction of Pb=≤0.0005%"}
{"id": "K417L", "text": "Mass Fraction of As=≤0.0025%"}
{"id": "K417L", "text": "Mass Fraction of Sn=≤0.012%"}
{"id": "K417L", "text": "Mass Fraction of Sb=≤0.0025%"}
{"id": "K417L", "text": "Mass Fraction of Bi=≤0.00003%"}
{"id": "K417L", "text": "Mass Fraction of Se=≤0.0003%"}
{"id": "GH3170", "text": "Mass Fraction of C=≤0.06%"}
{"id": "GH3170", "text": "Mass Fraction of Cr=18.00～22.00%"}
{"id": "GH3170", "text": "Mass Fraction of Ni=Balance"}
{"id": "GH3170", "text": "Mass Fraction of Co=15.00～22.00%"}
{"id": "GH3170", "text": "Mass Fraction of W=17.00～21.00%"}
{"id": "GH3170", "text": "Mass Fraction of Al=≤0.50%"}
{"id": "GH3170", "text": "Mass Fraction of La=0.1%"}
{"id": "GH3170", "text": "Mass Fraction of B=≤0.005%"}
{"id": "GH3170", "text": "Mass Fraction of Zr=0.100～0.200%"}
{"id": "GH3170", "text": "Mass Fraction of Mn=≤0.50%"}
{"id": "GH3170", "text": "Mass Fraction of Si=≤0.80%"}
{"id": "GH3170", "text": "Mass Fraction of P=≤0.013%"}
{"id": "GH3170", "text": "Mass Fraction of S=≤0.013%"}
{"id": "K418", "text": "Mass Fraction of C=0.08～0.16%"}
{"id": "K418", "text": "Mass Fraction of Cr=11.50～13.50%"}
{"id": "K418", "text": "Mass Fraction of Ni=Balance"}
{"id": "K418", "text": "Mass Fraction of Mo=3.80～4.80%"}
{"id": "K418", "text": "Mass Fraction of Al=5.50～6.40%"}
{"id": "K418", "text": "Mass Fraction of Ti=0.50～1.00%"}
{"id": "K418", "text": "Mass Fraction of Fe=≤1.00%"}
{"id": "K418", "text": "Mass Fraction of Nb=1.80～2.50%"}
{"id": "K418", "text": "Mass Fraction of B=0.008～0.020%"}
{"id": "K418", "text": "Mass Fraction of Zr=0.060～0.150%"}
{"id": "K418", "text": "Mass Fraction of Mn=≤0.50%"}
{"id": "K418", "text": "Mass Fraction of Si=≤0.50%"}
{"id": "K418", "text": "Mass Fraction of P=≤0.015%"}
{"id": "K418", "text": "Mass Fraction of S=≤0.010%"}
{"id": "K418", "text": "Mass Fraction of Pb=≤0.0005%"}
{"id": "K418", "text": "Mass Fraction of Sb=≤0.001%"}
{"id": "K418", "text": "Mass Fraction of As=≤0.001%"}
{"id": "K418", "text": "Mass Fraction of Sn=≤0.001%"}
{"id": "K418", "text": "Mass Fraction of Bi=≤0.00005%"}
{"id": "GH3181", "text": "Mass Fraction of C=≤0.08%"}
{"id": "GH3181", "text": "Mass Fraction of Cr=20.00～25.00%"}
{"id": "GH3181", "text": "Mass Fraction of Ni=Balance"}
{"id": "GH3181", "text": "Mass Fraction of Mo=16.00～20.00%"}
{"id": "GH3181", "text": "Mass Fraction of Al=≤0.60%"}
{"id": "GH3181", "text": "Mass Fraction of Ti=0.20～0.60%"}
{"id": "GH3181", "text": "Mass Fraction of Fe=≤2.00%"}
{"id": "GH3181", "text": "Mass Fraction of La=≤0.20%"}
{"id": "GH3181", "text": "Mass Fraction of Zr=≤0.05%"}
{"id": "GH3181", "text": "Mass Fraction of Mn=≤0.50%"}
{"id": "GH3181", "text": "Mass Fraction of Si=≤0.80%"}
{"id": "GH3181", "text": "Mass Fraction of P=≤0.013%"}
{"id": "GH3181", "text": "Mass Fraction of S=≤0.013%"}
{"id": "K418B", "text": "Mass Fraction of C=0.03～0.07%"}
{"id": "K418B", "text": "Mass Fraction of Cr=11.00～13.00%"}
{"id": "K418B", "text": "Mass Fraction of Ni=Balance"}
{"id": "K418B", "text": "Mass Fraction of Co=≤1.00%"}
{"id": "K418B", "text": "Mass Fraction of Mo=3.80～5.20%"}
{"id": "K418B", "text": "Mass Fraction of Al=5.50～6.50%"}
{"id": "K418B", "text": "Mass Fraction of Ti=0.40～1.00%"}
{"id": "K418B", "text": "Mass Fraction of Nb=1.50～2.50%"}
{"id": "K418B", "text": "Mass Fraction of Fe=≤0.50%"}
{"id": "K418B", "text": "Mass Fraction of B=0.005～0.015%"}
{"id": "K418B", "text": "Mass Fraction of Zr=0.050～0.150%"}
{"id": "K418B", "text": "Mass Fraction of Mn=≤0.25%"}
{"id": "K418B", "text": "Mass Fraction of Si=≤0.50%"}
{"id": "K418B", "text": "Mass Fraction of P=≤0.015%"}
{"id": "K418B", "text": "Mass Fraction of S=≤0.015%"}
{"id": "K418B", "text": "Mass Fraction of Cu=≤0.500%"}
{"id": "K418B", "text": "Mass Fraction of Pb=≤0.0010%"}
{"id": "K418B", "text": "Mass Fraction of Ag=≤0.0005%"}
{"id": "K418B", "text": "Mass Fraction of Bi=≤0.00020%"}
{"id": "GH3230", "text": "Mass Fraction of C=0.05～0.15%"}
{"id": "GH3230", "text": "Mass Fraction of Cr=20.00～24.00%"}
{"id": "GH3230", "text": "Mass Fraction of Ni=Balance"}
{"id": "GH3230", "text": "Mass Fraction of Co=≤5.00%"}
{"id": "GH3230", "text": "Mass Fraction of W=13.00～15.00%"}
{"id": "GH3230", "text": "Mass Fraction of Mo=1.00～3.00%"}
{"id": "GH3230", "text": "Mass Fraction of Al=0.20～0.50%"}
{"id": "GH3230", "text": "Mass Fraction of Ti=≤0.10%"}
{"id": "GH3230", "text": "Mass Fraction of Fe=≤3.00%"}
{"id": "GH3230", "text": "Mass Fraction of La=0.005～0.05%"}
{"id": "GH3230", "text": "Mass Fraction of B=≤0.015%"}
{"id": "GH3230", "text": "Mass Fraction of Si=0.25～0.75%"}
{"id": "GH3230", "text": "Mass Fraction of Mn=0.30～1.00%"}
{"id": "GH3230", "text": "Mass Fraction of S=≤0.015%"}
{"id": "GH3230", "text": "Mass Fraction of P=≤0.03%"}
{"id": "GH3230", "text": "Mass Fraction of Cu=≤0.50%"}
{"id": "K419", "text": "Mass Fraction of C=0.09～0.14%"}
{"id": "K419", "text": "Mass Fraction of Cr=5.50～6.50%"}
{"id": "K419", "text": "Mass Fraction of Ni=Balance"}
{"id": "K419", "text": "Mass Fraction of Co=11.00～13.00%"}
{"id": "K419", "text": "Mass Fraction of W=9.50～10.50%"}
{"id": "K419", "text": "Mass Fraction of Mo=1.70～2.30%"}
{"id": "K419", "text": "Mass Fraction of Al=5.20～5.70%"}
{"id": "K419", "text": "Mass Fraction of Ti=1.00～1.50%"}
{"id": "K419", "text": "Mass Fraction of Nb=2.50～3.30%"}
{"id": "K419", "text": "Mass Fraction of Fe=≤0.50%"}
{"id": "K419", "text": "Mass Fraction of B=0.050～0.100%"}
{"id": "K419", "text": "Mass Fraction of Zr=0.030～0.080%"}
{"id": "K419", "text": "Mass Fraction of Mg=≤0.003%"}
{"id": "K419", "text": "Mass Fraction of V=≤0.100%"}
{"id": "K419", "text": "Mass Fraction of S=≤0.015%"}
{"id": "K419", "text": "Mass Fraction of Si=≤0.20%"}
{"id": "K419", "text": "Mass Fraction of Mn=≤0.50%"}
{"id": "K419", "text": "Mass Fraction of Cu=≤0.400%"}
{"id": "K419", "text": "Mass Fraction of Ag=≤0.0005%"}
{"id": "K419", "text": "Mass Fraction of Pb=≤0.0005%"}
{"id": "K419", "text": "Mass Fraction of Bi=≤0.00005%"}
{"id": "GH3536 and K4536", "text": "Mass Fraction of C=0.05～0.15%"}
{"id": "GH3536 and K4536", "text": "Mass Fraction of Cr=20.50～23.00%"}
{"id": "GH3536 and K4536", "text": "Mass Fraction of Ni=Balance"}
{"id": "GH3536 and K4536", "text": "Mass Fraction of Co=0.50～2.50%"}
{"id": "GH3536 and K4536", "text": "Mass Fraction of W=0.20～1.00%"}
{"id": "GH3536 and K4536", "text": "Mass Fraction of Mo=8.00～10.00%"}
{"id": "GH3536 and K4536", "text": "Mass Fraction of Al=≤0.50%"}
{"id": "GH3536 and K4536", "text": "Mass Fraction of Ti=≤0.15%"}
{"id": "GH3536 and K4536", "text": "Mass Fraction of Fe=17.00～20.00%"}
{"id": "GH3536 and K4536", "text": "Mass Fraction of B=≤0.010%"}
{"id": "GH3536 and K4536", "text": "Mass Fraction of Mn=≤1.00%"}
{"id": "GH3536 and K4536", "text": "Mass Fraction of Si=≤1.00%"}
{"id": "GH3536 and K4536", "text": "Mass Fraction of P=≤0.025%"}
{"id": "GH3536 and K4536", "text": "Mass Fraction of S=≤0.015%"}
{"id": "GH3536 and K4536", "text": "Mass Fraction of Cu=≤0.500%"}
{"id": "K419H", "text": "Mass Fraction of C=0.09～0.14%"}
{"id": "K419H", "text": "Mass Fraction of Cr=5.50～6.50%"}
{"id": "K419H", "text": "Mass Fraction of Ni=Balance"}
{"id": "K419H", "text": "Mass Fraction of Co=11.00～13.00%"}
{"id": "K419H", "text": "Mass Fraction of W=9.50～10.70%"}
{"id": "K419H", "text": "Mass Fraction of Mo=1.70～2.30%"}
{"id": "K419H", "text": "Mass Fraction of Al=5.20～5.70%"}
{"id": "K419H", "text": "Mass Fraction of Ti=1.00～1.50%"}
{"id": "K419H", "text": "Mass Fraction of Fe=≤0.50%"}
{"id": "K419H", "text": "Mass Fraction of Nb=2.25～2.75%"}
{"id": "K419H", "text": "Mass Fraction of Hf=1.200～1.600%"}
{"id": "K419H", "text": "Mass Fraction of B=0.050～0.100%"}
{"id": "K419H", "text": "Mass Fraction of Zr=0.030～0.080%"}
{"id": "K419H", "text": "Mass Fraction of V=≤0.100%"}
{"id": "K419H", "text": "Mass Fraction of S=≤0.015%"}
{"id": "K419H", "text": "Mass Fraction of Mn=≤0.20%"}
{"id": "K419H", "text": "Mass Fraction of Si=≤0.20%"}
{"id": "K419H", "text": "Mass Fraction of Cu=≤0.100%"}
{"id": "K419H", "text": "Mass Fraction of Mg=≤0.003%"}
{"id": "K419H", "text": "Mass Fraction of Ag=≤0.0005%"}
{"id": "K419H", "text": "Mass Fraction of Pb=≤0.0005%"}
{"id": "K419H", "text": "Mass Fraction of Bi=≤0.00005%"}
{"id": "GH3600", "text": "Mass Fraction of C=≤0.15%"}
{"id": "GH3600", "text": "Mass Fraction of Cr=14.00～17.00%"}
{"id": "GH3600", "text": "Mass Fraction of Ni=≥72.00%"}
{"id": "GH3600", "text": "Mass Fraction of Al=≤0.35%"}
{"id": "GH3600", "text": "Mass Fraction of Ti=≤0.50%"}
{"id": "GH3600", "text": "Mass Fraction of Fe=6.00～10.00%"}
{"id": "GH3600", "text": "Mass Fraction of Nb=≤1.00%"}
{"id": "GH3600", "text": "Mass Fraction of Mn=≤1.00%"}
{"id": "GH3600", "text": "Mass Fraction of Si=≤0.50%"}
{"id": "GH3600", "text": "Mass Fraction of P=≤0.040%"}
{"id": "GH3600", "text": "Mass Fraction of S=≤0.015%"}
{"id": "GH3600", "text": "Mass Fraction of Cu=≤0.500%"}
{"id": "K420", "text": "Mass Fraction of C=0.10～0.16%"}
{"id": "K420", "text": "Mass Fraction of Cr=2.50～3.50%"}
{"id": "K420", "text": "Mass Fraction of Ni=Balance"}
{"id": "K420", "text": "Mass Fraction of Co=9.50～11.00%"}
{"id": "K420", "text": "Mass Fraction of W=13.60～14.80%"}
{"id": "K420", "text": "Mass Fraction of Mo=1.60～3.00%"}
{"id": "K420", "text": "Mass Fraction of Al=5.30～5.80%"}
{"id": "K420", "text": "Mass Fraction of Ti=1.10～1.50%"}
{"id": "K420", "text": "Mass Fraction of Nb=2.30～3.00%"}
{"id": "K420", "text": "Mass Fraction of B=0.02%"}
{"id": "K420", "text": "Mass Fraction of Zr=0.1%"}
{"id": "GH3625", "text": "Mass Fraction of C=≤0.10%"}
{"id": "GH3625", "text": "Mass Fraction of Cr=20.00～23.00%"}
{"id": "GH3625", "text": "Mass Fraction of Ni=Balance"}
{"id": "GH3625", "text": "Mass Fraction of Co=≤1.00%"}
{"id": "GH3625", "text": "Mass Fraction of Mo=8.00～10.00%"}
{"id": "GH3625", "text": "Mass Fraction of Al=≤0.40%"}
{"id": "GH3625", "text": "Mass Fraction of Ti=≤0.40%"}
{"id": "GH3625", "text": "Mass Fraction of Fe=≤5.00%"}
{"id": "GH3625", "text": "Mass Fraction of Nb=3.15～4.15%"}
{"id": "GH3625", "text": "Mass Fraction of Si=≤0.50%"}
{"id": "GH3625", "text": "Mass Fraction of Mn=≤0.50%"}
{"id": "GH3625", "text": "Mass Fraction of S=≤0.015%"}
{"id": "GH3625", "text": "Mass Fraction of P=≤0.015%"}
{"id": "GH3625", "text": "Mass Fraction of Cu=≤0.070%"}
{"id": "K423", "text": "Mass Fraction of C=0.12～0.18%"}
{"id": "K423", "text": "Mass Fraction of Cr=14.50～16.50%"}
{"id": "K423", "text": "Mass Fraction of Ni=Balance"}
{"id": "K423", "text": "Mass Fraction of Co=9.00～10.50%"}
{"id": "K423", "text": "Mass Fraction of Mo=7.60～9.00%"}
{"id": "K423", "text": "Mass Fraction of W=≤0.20%"}
{"id": "K423", "text": "Mass Fraction of Al=3.90～4.40%"}
{"id": "K423", "text": "Mass Fraction of Ti=3.40～3.80%"}
{"id": "K423", "text": "Mass Fraction of Fe=≤0.50%"}
{"id": "K423", "text": "Mass Fraction of Nb=≤0.25%"}
{"id": "K423", "text": "Mass Fraction of B=0.004～0.008%"}
{"id": "K423", "text": "Mass Fraction of Hf=≤0.250%"}
{"id": "K423", "text": "Mass Fraction of Mg=≤0.005%"}
{"id": "K423", "text": "Mass Fraction of Mn=≤0.20%"}
{"id": "K423", "text": "Mass Fraction of Si=≤0.20%"}
{"id": "K423", "text": "Mass Fraction of P=≤0.010%"}
{"id": "K423", "text": "Mass Fraction of S=≤0.010%"}
{"id": "K423", "text": "Mass Fraction of Pb=≤0.001%"}
{"id": "K423", "text": "Mass Fraction of Sn=≤0.003%"}
{"id": "K423", "text": "Mass Fraction of Sb=≤0.0005%"}
{"id": "K423", "text": "Mass Fraction of Bi=≤0.00005%"}
{"id": "K423", "text": "Mass Fraction of As=≤0.003%"}
{"id": "K423", "text": "Mass Fraction of Ag=≤0.0005%"}
{"id": "K423", "text": "Mass Fraction of Ga=≤0.003%"}
{"id": "K423", "text": "Mass Fraction of In=≤0.00002%"}
{"id": "K423", "text": "Mass Fraction of Se=≤0.0005%"}
{"id": "K423", "text": "Mass Fraction of Te=≤0.0002%"}
{"id": "K423", "text": "Mass Fraction of Tl=≤0.00002%"}
{"id": "K423", "text": "Mass Fraction of Zn=≤0.0005%"}
{"id": "K423", "text": "Mass Fraction of Cd=≤0.00002%"}
{"id": "K213", "text": "Mass Fraction of C=≤0.10%"}
{"id": "K213", "text": "Mass Fraction of Cr=14.00～16.00%"}
{"id": "K213", "text": "Mass Fraction of Ni=34.00～38.00%"}
{"id": "K213", "text": "Mass Fraction of W=4.00～7.00%"}
{"id": "K213", "text": "Mass Fraction of Al=1.50～2.00%"}
{"id": "K213", "text": "Mass Fraction of Ti=3.00～4.00%"}
{"id": "K213", "text": "Mass Fraction of Fe=Balance"}
{"id": "K213", "text": "Mass Fraction of B=0.050～0.1000%"}
{"id": "K213", "text": "Mass Fraction of Si=≤0.50%"}
{"id": "K213", "text": "Mass Fraction of Mn=≤0.50%"}
{"id": "K213", "text": "Mass Fraction of S=≤0.015%"}
{"id": "K213", "text": "Mass Fraction of P=≤0.015%"}
{"id": "K213", "text": "Mass Fraction of Pb①=≤0.0005%"}
{"id": "K213", "text": "Mass Fraction of Sb①=≤0.001%"}
{"id": "K213", "text": "Mass Fraction of As①=≤0.00%"}
{"id": "K213", "text": "Mass Fraction of Sn①=≤0.001%"}
{"id": "K213", "text": "Mass Fraction of Bi①=≤0.00005%"}
{"id": "GH3652", "text": "Mass Fraction of C=≤0.10%"}
{"id": "GH3652", "text": "Mass Fraction of Cr=26.50～28.50%"}
{"id": "GH3652", "text": "Mass Fraction of Ni=Balance"}
{"id": "GH3652", "text": "Mass Fraction of Al=2.80～3.50%"}
{"id": "GH3652", "text": "Mass Fraction of Fe=≤1.0%"}
{"id": "GH3652", "text": "Mass Fraction of Ce=≤0.030%"}
{"id": "GH3652", "text": "Mass Fraction of Mg①=≤0.03%"}
{"id": "GH3652", "text": "Mass Fraction of Mn=≤0.30%"}
{"id": "GH3652", "text": "Mass Fraction of Si=≤0.80%"}
{"id": "GH3652", "text": "Mass Fraction of P=≤0.020%"}
{"id": "GH3652", "text": "Mass Fraction of S=≤0.020%"}
{"id": "K423A", "text": "Mass Fraction of C=0.12～0.18%"}
{"id": "K423A", "text": "Mass Fraction of Cr=14.00～15.50%"}
{"id": "K423A", "text": "Mass Fraction of Ni=Balance"}
{"id": "K423A", "text": "Mass Fraction of Co=8.20～9.50%"}
{"id": "K423A", "text": "Mass Fraction of W=≤0.20%"}
{"id": "K423A", "text": "Mass Fraction of Mo=6.80～8.30%"}
{"id": "K423A", "text": "Mass Fraction of Al=3.90～4.40%"}
{"id": "K423A", "text": "Mass Fraction of Ti=3.40～3.80%"}
{"id": "K423A", "text": "Mass Fraction of Fe=≤0.50%"}
{"id": "K423A", "text": "Mass Fraction of Nb=≤0.25%"}
{"id": "K423A", "text": "Mass Fraction of B=0.005～0.015%"}
{"id": "K423A", "text": "Mass Fraction of Si=≤0.20%"}
{"id": "K423A", "text": "Mass Fraction of Mn=≤0.2%"}
{"id": "K423A", "text": "Mass Fraction of S=≤0.010%"}
{"id": "K423A", "text": "Mass Fraction of Ag=≤0.0005%"}
{"id": "K423A", "text": "Mass Fraction of Bi=≤0.00005%"}
{"id": "K423A", "text": "Mass Fraction of Pb=≤0.0010%"}
{"id": "GH5188", "text": "Mass Fraction of C=0.05～0.15%"}
{"id": "GH5188", "text": "Mass Fraction of Cr=20.00～24.00%"}
{"id": "GH5188", "text": "Mass Fraction of Ni=20.00～24.00%"}
{"id": "GH5188", "text": "Mass Fraction of Co=Balance"}
{"id": "GH5188", "text": "Mass Fraction of W=13.00～16.00%"}
{"id": "GH5188", "text": "Mass Fraction of Fe=≤3.00%"}
{"id": "GH5188", "text": "Mass Fraction of B=≤0.015%"}
{"id": "GH5188", "text": "Mass Fraction of La=0.030～0.120%"}
{"id": "GH5188", "text": "Mass Fraction of Mn=≤1.25%"}
{"id": "GH5188", "text": "Mass Fraction of Si=0.20～0.50%"}
{"id": "GH5188", "text": "Mass Fraction of P=≤0.020%"}
{"id": "GH5188", "text": "Mass Fraction of S=≤0.015%"}
{"id": "GH5188", "text": "Mass Fraction of Cu=≤0.070%"}
{"id": "GH5188", "text": "Mass Fraction of Ag①=≤0.0010%"}
{"id": "GH5188", "text": "Mass Fraction of Bi①=≤0.0001%"}
{"id": "GH5188", "text": "Mass Fraction of Pb①=≤0.0010%"}
{"id": "K424", "text": "Mass Fraction of C=0.14～0.20%"}
{"id": "K424", "text": "Mass Fraction of Cr=8.50～10.50%"}
{"id": "K424", "text": "Mass Fraction of Ni=Balance"}
{"id": "K424", "text": "Mass Fraction of Co=12.00～15.00%"}
{"id": "K424", "text": "Mass Fraction of W=1.00～1.80%"}
{"id": "K424", "text": "Mass Fraction of Mo=2.70～3.40%"}
{"id": "K424", "text": "Mass Fraction of Al=5.00～5.70%"}
{"id": "K424", "text": "Mass Fraction of Ti=4.20～4.70%"}
{"id": "K424", "text": "Mass Fraction of Nb=0.50～1.00%"}
{"id": "K424", "text": "Mass Fraction of Fe=≤2.00%"}
{"id": "K424", "text": "Mass Fraction of V=0.500～1.000%"}
{"id": "K424", "text": "Mass Fraction of B=0.015%"}
{"id": "K424", "text": "Mass Fraction of Zr=0.02%"}
{"id": "K424", "text": "Mass Fraction of Ce=0.02%"}
{"id": "K424", "text": "Mass Fraction of Hf=≤0.2%"}
{"id": "K424", "text": "Mass Fraction of Mn=≤0.40%"}
{"id": "K424", "text": "Mass Fraction of Si=≤0.40%"}
{"id": "K424", "text": "Mass Fraction of P=≤0.015%"}
{"id": "K424", "text": "Mass Fraction of S=≤0.015%"}
{"id": "K424", "text": "Mass Fraction of Pb=≤0.001%"}
{"id": "K424", "text": "Mass Fraction of Bi=≤0.0005%"}
{"id": "GH5605", "text": "Mass Fraction of C=0.05～0.15%"}
{"id": "GH5605", "text": "Mass Fraction of Cr=19.00～21.00%"}
{"id": "GH5605", "text": "Mass Fraction of Ni=900～11.00%"}
{"id": "GH5605", "text": "Mass Fraction of Co=Balance"}
{"id": "GH5605", "text": "Mass Fraction of W=14.00～16.00%"}
{"id": "GH5605", "text": "Mass Fraction of Fe=≤3.00%"}
{"id": "GH5605", "text": "Mass Fraction of Mn=1.00～2.00%"}
{"id": "GH5605", "text": "Mass Fraction of Si=≤0.40%"}
{"id": "GH5605", "text": "Mass Fraction of P=≤0.040%"}
{"id": "GH5605", "text": "Mass Fraction of S=≤0.030%"}
{"id": "K435", "text": "Mass Fraction of C=0.06～0.12%"}
{"id": "K435", "text": "Mass Fraction of Cr=15.00～16.70%"}
{"id": "K435", "text": "Mass Fraction of Ni=Balance"}
{"id": "K435", "text": "Mass Fraction of Co=10.00～12.50%"}
{"id": "K435", "text": "Mass Fraction of W=4.50～6.50%"}
{"id": "K435", "text": "Mass Fraction of Mo=1.50～2.50%"}
{"id": "K435", "text": "Mass Fraction of Al=2.40～3.20%"}
{"id": "K435", "text": "Mass Fraction of Ti=4.20～5.00%"}
{"id": "K435", "text": "Mass Fraction of Nb=0.10～0.30%"}
{"id": "K435", "text": "Mass Fraction of Fe=≤0.50%"}
{"id": "K435", "text": "Mass Fraction of Mg=0.01%"}
{"id": "K435", "text": "Mass Fraction of B=0.02%"}
{"id": "K435", "text": "Mass Fraction of Zr=0.05%"}
{"id": "K435", "text": "Mass Fraction of Y=0.05%"}
{"id": "K435", "text": "Mass Fraction of La=0.01%"}
{"id": "K435", "text": "Mass Fraction of Mn=≤0.30%"}
{"id": "K435", "text": "Mass Fraction of Si=≤0.30%"}
{"id": "K435", "text": "Mass Fraction of P=≤0.008%"}
{"id": "K435", "text": "Mass Fraction of S=≤0.008%"}
{"id": "K435", "text": "Mass Fraction of Cu=≤0.07%"}
{"id": "K435", "text": "Mass Fraction of [N]=≤0.01%"}
{"id": "K435", "text": "Mass Fraction of Bi=≤0.00005%"}
{"id": "K435", "text": "Mass Fraction of Sb=≤0.0005%"}
{"id": "K435", "text": "Mass Fraction of As=≤0.0005%"}
{"id": "K435", "text": "Mass Fraction of Pb=≤0.0005%"}
{"id": "K435", "text": "Mass Fraction of Sn=≤0.002%"}
{"id": "K435", "text": "Mass Fraction of Ag=≤0.0005%"}
{"id": "GH5605S", "text": "Mass Fraction of C=0.05～0.15%"}
{"id": "GH5605S", "text": "Mass Fraction of Cr=9.00～11.00%"}
{"id": "GH5605S", "text": "Mass Fraction of Ni=19.00～21.00%"}
{"id": "GH5605S", "text": "Mass Fraction of Co=Balance"}
{"id": "GH5605S", "text": "Mass Fraction of W=14.00～16.00%"}
{"id": "GH5605S", "text": "Mass Fraction of Al=0.30～0.80%"}
{"id": "GH5605S", "text": "Mass Fraction of Fe=≤3.00%"}
{"id": "GH5605S", "text": "Mass Fraction of Y=0.03%"}
{"id": "GH5605S", "text": "Mass Fraction of Mn=1.00～2.00%"}
{"id": "GH5605S", "text": "Mass Fraction of Si=≤0.40%"}
{"id": "GH5605S", "text": "Mass Fraction of P=≤0.03%"}
{"id": "GH5605S", "text": "Mass Fraction of S=≤0.03%"}
{"id": "K438", "text": "Mass Fraction of C=0.10～0.20%"}
{"id": "K438", "text": "Mass Fraction of Cr=15.70～16.30%"}
{"id": "K438", "text": "Mass Fraction of Ni=Balance"}
{"id": "K438", "text": "Mass Fraction of Co=8.00～9.00%"}
{"id": "K438", "text": "Mass Fraction of W=2.40～2.80%"}
{"id": "K438", "text": "Mass Fraction of Mo=1.50～2.00%"}
{"id": "K438", "text": "Mass Fraction of Al=3.20～3.70%"}
{"id": "K438", "text": "Mass Fraction of Ti=3.00～3.50%"}
{"id": "K438", "text": "Mass Fraction of Fe=≤0.50%"}
{"id": "K438", "text": "Mass Fraction of Nb=0.60～1.10%"}
{"id": "K438", "text": "Mass Fraction of Ta=1.50～2.00%"}
{"id": "K438", "text": "Mass Fraction of B=0.005～0.015%"}
{"id": "K438", "text": "Mass Fraction of Zr=0.050～0.150%"}
{"id": "K438", "text": "Mass Fraction of Si=≤0.30%"}
{"id": "K438", "text": "Mass Fraction of Mn=≤0.20%"}
{"id": "K438", "text": "Mass Fraction of P=≤0.015%"}
{"id": "K438", "text": "Mass Fraction of S=≤0.015%"}
{"id": "K438", "text": "Mass Fraction of Pb=≤0.001%"}
{"id": "K438", "text": "Mass Fraction of Sb=≤0.001%"}
{"id": "K438", "text": "Mass Fraction of As=≤0.005%"}
{"id": "K438", "text": "Mass Fraction of Sn=≤0.002%"}
{"id": "K438", "text": "Mass Fraction of Bi=≤0.001%"}
{"id": "GH2018", "text": "Mass Fraction of C=≤0.06%"}
{"id": "GH2018", "text": "Mass Fraction of Cr=18.00～21.00%"}
{"id": "GH2018", "text": "Mass Fraction of Ni=40.00～44.00%"}
{"id": "GH2018", "text": "Mass Fraction of W=1.80～2.20%"}
{"id": "GH2018", "text": "Mass Fraction of Mo=3.70～4.30%"}
{"id": "GH2018", "text": "Mass Fraction of Al=0.35～0.75%"}
{"id": "GH2018", "text": "Mass Fraction of Ti=1.80～2.20%"}
{"id": "GH2018", "text": "Mass Fraction of Fe=Balance"}
{"id": "GH2018", "text": "Mass Fraction of B=≤0.015%"}
{"id": "GH2018", "text": "Mass Fraction of Ce=≤0.02%"}
{"id": "GH2018", "text": "Mass Fraction of Zr=≤0.05%"}
{"id": "GH2018", "text": "Mass Fraction of Si=≤0.60%"}
{"id": "GH2018", "text": "Mass Fraction of Mn=≤0.50%"}
{"id": "GH2018", "text": "Mass Fraction of S=≤0.015%"}
{"id": "GH2018", "text": "Mass Fraction of P=≤0.020%"}
{"id": "K438G", "text": "Mass Fraction of C=0.13～0.20%"}
{"id": "K438G", "text": "Mass Fraction of Cr=15.30～16.30%"}
{"id": "K438G", "text": "Mass Fraction of Ni=Balance"}
{"id": "K438G", "text": "Mass Fraction of Co=8.00～9,00%"}
{"id": "K438G", "text": "Mass Fraction of W=2.30～2.90%"}
{"id": "K438G", "text": "Mass Fraction of Mo=1.40～2.00%"}
{"id": "K438G", "text": "Mass Fraction of Al=3.50～4.50%"}
{"id": "K438G", "text": "Mass Fraction of Ti=3.20～4.00%"}
{"id": "K438G", "text": "Mass Fraction of Nb=0.40～1.00%"}
{"id": "K438G", "text": "Mass Fraction of Ta=1.40～2.00%"}
{"id": "K438G", "text": "Mass Fraction of B=0.005～0.015%"}
{"id": "K438G", "text": "Mass Fraction of Fe=≤0.20%"}
{"id": "K438G", "text": "Mass Fraction of Si=≤0.01%"}
{"id": "K438G", "text": "Mass Fraction of Mn=≤0.20%"}
{"id": "K438G", "text": "Mass Fraction of P=≤0.0005%"}
{"id": "K438G", "text": "Mass Fraction of S=≤0.010%"}
{"id": "K438G", "text": "Mass Fraction of Cu=≤0.100%"}
{"id": "GH2026", "text": "Mass Fraction of C=≤0.08%"}
{"id": "GH2026", "text": "Mass Fraction of Cr=16.00～20.00%"}
{"id": "GH2026", "text": "Mass Fraction of Ni=35.00～39.00%"}
{"id": "GH2026", "text": "Mass Fraction of Co=18.00～22.00%"}
{"id": "GH2026", "text": "Mass Fraction of Mo=2.50～3.50%"}
{"id": "GH2026", "text": "Mass Fraction of Ti=2.50～3.00%"}
{"id": "GH2026", "text": "Mass Fraction of Al=≤0.25%"}
{"id": "GH2026", "text": "Mass Fraction of Fe=Balance"}
{"id": "GH2026", "text": "Mass Fraction of B=0.001～0.010%"}
{"id": "GH2026", "text": "Mass Fraction of Si=≤1.50%"}
{"id": "GH2026", "text": "Mass Fraction of Mn=≤1.00%"}
{"id": "GH2026", "text": "Mass Fraction of P=≤0.030%"}
{"id": "GH2026", "text": "Mass Fraction of S=≤0.030%"}
{"id": "K441", "text": "Mass Fraction of C=0.02～0.04%"}
{"id": "K441", "text": "Mass Fraction of Cr=15.00～17.00%"}
{"id": "K441", "text": "Mass Fraction of Ni=Balance"}
{"id": "K441", "text": "Mass Fraction of W=12.00～15.00%"}
{"id": "K441", "text": "Mass Fraction of Mo=1.50～3.00%"}
{"id": "K441", "text": "Mass Fraction of Al=3.10～4.00%"}
{"id": "K441", "text": "Mass Fraction of Zr=≤0.050%"}
{"id": "K441", "text": "Mass Fraction of B=0.001～0.010%"}
{"id": "K441", "text": "Mass Fraction of S=≤0.010%"}
{"id": "K441", "text": "Mass Fraction of P=≤0.015%"}
{"id": "GH2035A", "text": "Mass Fraction of C=0.05～0.11%"}
{"id": "GH2035A", "text": "Mass Fraction of Cr=20.00～23.00%"}
{"id": "GH2035A", "text": "Mass Fraction of Ni=35.00～40.00%"}
{"id": "GH2035A", "text": "Mass Fraction of W=2.50～3.50%"}
{"id": "GH2035A", "text": "Mass Fraction of Al=0.20～0.70%"}
{"id": "GH2035A", "text": "Mass Fraction of Ti=0.80～1.30%"}
{"id": "GH2035A", "text": "Mass Fraction of Fe=Balance"}
{"id": "GH2035A", "text": "Mass Fraction of B=0.01%"}
{"id": "GH2035A", "text": "Mass Fraction of Ce=0.05%"}
{"id": "GH2035A", "text": "Mass Fraction of Mg=≤0.010%"}
{"id": "GH2035A", "text": "Mass Fraction of Si=≤0.80%"}
{"id": "GH2035A", "text": "Mass Fraction of Mn=≤0.70%"}
{"id": "GH2035A", "text": "Mass Fraction of S=≤0.020%"}
{"id": "GH2035A", "text": "Mass Fraction of P=≤0.030%"}
{"id": "K444", "text": "Mass Fraction of C=0.04～0.09%"}
{"id": "K444", "text": "Mass Fraction of Cr=15.40～16.30%"}
{"id": "K444", "text": "Mass Fraction of Ni=Balance"}
{"id": "K444", "text": "Mass Fraction of Co=10.00～11.50%"}
{"id": "K444", "text": "Mass Fraction of W=4.70～5.90%"}
{"id": "K444", "text": "Mass Fraction of Mo=1.60～2.30%"}
{"id": "K444", "text": "Mass Fraction of Al=2.80～3.30%"}
{"id": "K444", "text": "Mass Fraction of Ti=4.20～5.00%"}
{"id": "K444", "text": "Mass Fraction of Nb=0.10～0.30%"}
{"id": "K444", "text": "Mass Fraction of Fe=≤0.50%"}
{"id": "K444", "text": "Mass Fraction of Hf=0.20～0.40%"}
{"id": "K444", "text": "Mass Fraction of B=0.06～0.10%"}
{"id": "K444", "text": "Mass Fraction of Zr=≤0.05%"}
{"id": "K444", "text": "Mass Fraction of Y=≤0.03%"}
{"id": "K444", "text": "Mass Fraction of Ce=≤0.015%"}
{"id": "K444", "text": "Mass Fraction of Mn=≤0.30%"}
{"id": "K444", "text": "Mass Fraction of Si=≤0.30%"}
{"id": "K444", "text": "Mass Fraction of P=≤0.008%"}
{"id": "K444", "text": "Mass Fraction of S=≤0.008%"}
{"id": "K444", "text": "Mass Fraction of Cu=≤0.10%"}
{"id": "K444", "text": "Mass Fraction of [N]=≤0.01%"}
{"id": "K444", "text": "Mass Fraction of Ag=≤0.0005%"}
{"id": "K444", "text": "Mass Fraction of Bi=≤0.00005%"}
{"id": "K444", "text": "Mass Fraction of Sb=≤0.0005%"}
{"id": "K444", "text": "Mass Fraction of As=≤0.0005%"}
{"id": "K444", "text": "Mass Fraction of Pb=≤0.0005%"}
{"id": "K444", "text": "Mass Fraction of Sn=≤0.002%"}
{"id": "GH2036", "text": "Mass Fraction of C=0.34～0.40%"}
{"id": "GH2036", "text": "Mass Fraction of Cr=11.50～13.50%"}
{"id": "GH2036", "text": "Mass Fraction of Ni=7.00～9.00%"}
{"id": "GH2036", "text": "Mass Fraction of Mo=1.10～1.40%"}
{"id": "GH2036", "text": "Mass Fraction of Ti=≤0.12%"}
{"id": "GH2036", "text": "Mass Fraction of Fe=Balance"}
{"id": "GH2036", "text": "Mass Fraction of Nb=0.25～0.50%"}
{"id": "GH2036", "text": "Mass Fraction of V=1.250～1.550%"}
{"id": "GH2036", "text": "Mass Fraction of Si=0.30～0.80%"}
{"id": "GH2036", "text": "Mass Fraction of Mn=7.50～9.50%"}
{"id": "GH2036", "text": "Mass Fraction of S=≤0.030%"}
{"id": "GH2036", "text": "Mass Fraction of P=≤0.035%"}
{"id": "K446", "text": "Mass Fraction of C=0.06～0.12%"}
{"id": "K446", "text": "Mass Fraction of Cr=5.00～17.00%"}
{"id": "K446", "text": "Mass Fraction of Ni=4.00～6.00%"}
{"id": "K446", "text": "Mass Fraction of W=3.00～4.00%"}
{"id": "K446", "text": "Mass Fraction of Mo=1.50～2.00%"}
{"id": "K446", "text": "Mass Fraction of Al=2.10～2.60%"}
{"id": "K446", "text": "Mass Fraction of Ti=0.80～1.30%"}
{"id": "K446", "text": "Mass Fraction of Nb=4.00～16.00%"}
{"id": "K446", "text": "Mass Fraction of Fe=Balance"}
{"id": "K446", "text": "Mass Fraction of B=≤0.01%"}
{"id": "K446", "text": "Mass Fraction of Zr=≤0.01%"}
{"id": "K446", "text": "Mass Fraction of La=≤0.01%"}
{"id": "K446", "text": "Mass Fraction of Y=≤0.01%"}
{"id": "K446", "text": "Mass Fraction of Ce=≤0.01%"}
{"id": "K446", "text": "Mass Fraction of Mn=≤0.30%"}
{"id": "K446", "text": "Mass Fraction of Si=≤0.30%"}
{"id": "K446", "text": "Mass Fraction of P=≤0.01%"}
{"id": "K446", "text": "Mass Fraction of S=≤0.01%"}
{"id": "K446", "text": "Mass Fraction of Cu=≤0.10%"}
{"id": "K446", "text": "Mass Fraction of Ag=≤0.0005%"}
{"id": "K446", "text": "Mass Fraction of Mg=≤0.01%"}
{"id": "K446", "text": "Mass Fraction of [N]=≤0.01%"}
{"id": "K446", "text": "Mass Fraction of As=≤0.0005%"}
{"id": "K446", "text": "Mass Fraction of Bi=≤0.00005%"}
{"id": "K446", "text": "Mass Fraction of Pb=≤0.001%"}
{"id": "K446", "text": "Mass Fraction of Sb=≤0.0005%"}
{"id": "K446", "text": "Mass Fraction of Sn=≤0.002%"}
{"id": "GH2038", "text": "Mass Fraction of C=≤0.10%"}
{"id": "GH2038", "text": "Mass Fraction of Cr=10.00～12.50%"}
{"id": "GH2038", "text": "Mass Fraction of Ni=18.00～21.00%"}
{"id": "GH2038", "text": "Mass Fraction of Al=≤0.50%"}
{"id": "GH2038", "text": "Mass Fraction of Ti=2.30～2.80%"}
{"id": "GH2038", "text": "Mass Fraction of Fe=Balance"}
{"id": "GH2038", "text": "Mass Fraction of B=≤0.008%"}
{"id": "GH2038", "text": "Mass Fraction of Mn=≤1.00%"}
{"id": "GH2038", "text": "Mass Fraction of Si=≤1.00%"}
{"id": "GH2038", "text": "Mass Fraction of S=≤0.020%"}
{"id": "GH2038", "text": "Mass Fraction of P=≤0.030%"}
{"id": "K452", "text": "Mass Fraction of C=0.07～0.14%"}
{"id": "K452", "text": "Mass Fraction of Cr=20.00～21.80%"}
{"id": "K452", "text": "Mass Fraction of Ni=Balance"}
{"id": "K452", "text": "Mass Fraction of Co=10.30～12.00%"}
{"id": "K452", "text": "Mass Fraction of W=3.00～4.00%"}
{"id": "K452", "text": "Mass Fraction of Mo=0.30～0.90%"}
{"id": "K452", "text": "Mass Fraction of Al=2.10～2.90%"}
{"id": "K452", "text": "Mass Fraction of Ti=3.10～3.90%"}
{"id": "K452", "text": "Mass Fraction of Fe=≤0.50%"}
{"id": "K452", "text": "Mass Fraction of Nb=0.15～0.35%"}
{"id": "K452", "text": "Mass Fraction of B=0.01～0.02%"}
{"id": "K452", "text": "Mass Fraction of Zr=0.02～0.06%"}
{"id": "K452", "text": "Mass Fraction of La=≤0.02%"}
{"id": "K452", "text": "Mass Fraction of Y=≤0.03%"}
{"id": "K452", "text": "Mass Fraction of Mn=≤0.30%"}
{"id": "K452", "text": "Mass Fraction of Si=≤0.30%"}
{"id": "K452", "text": "Mass Fraction of S=≤0.008%"}
{"id": "K452", "text": "Mass Fraction of P=≤0.008%"}
{"id": "K452", "text": "Mass Fraction of Cu=≤0.10%"}
{"id": "K452", "text": "Mass Fraction of Ag=≤0.0005%"}
{"id": "K452", "text": "Mass Fraction of [N]=≤0.01%"}
{"id": "K452", "text": "Mass Fraction of As=≤0.0005%"}
{"id": "K452", "text": "Mass Fraction of Bi=≤0.00005%"}
{"id": "K452", "text": "Mass Fraction of Pb=≤0.001%"}
{"id": "K452", "text": "Mass Fraction of Sb=≤0.0005%"}
{"id": "K452", "text": "Mass Fraction of Sn=≤0.002%"}
{"id": "GH2130", "text": "Mass Fraction of C=≤0.08%"}
{"id": "GH2130", "text": "Mass Fraction of Cr=12.0～16.0%"}
{"id": "GH2130", "text": "Mass Fraction of Ni=35.0～40.0%"}
{"id": "GH2130", "text": "Mass Fraction of W=5.00～6.50%"}
{"id": "GH2130", "text": "Mass Fraction of Al=1.40～2.20%"}
{"id": "GH2130", "text": "Mass Fraction of Ti=2.40～3.20%"}
{"id": "GH2130", "text": "Mass Fraction of Fe=Balance"}
{"id": "GH2130", "text": "Mass Fraction of B=0.02%"}
{"id": "GH2130", "text": "Mass Fraction of Ce=0.02%"}
{"id": "GH2130", "text": "Mass Fraction of Si=≤0.60%"}
{"id": "GH2130", "text": "Mass Fraction of Mn=≤0.50%"}
{"id": "GH2130", "text": "Mass Fraction of S=≤0.015%"}
{"id": "GH2130", "text": "Mass Fraction of P=≤0.015%"}
{"id": "GH2130", "text": "Mass Fraction of Cu=≤0.25%"}
{"id": "K465", "text": "Mass Fraction of C=0.13～0.20%"}
