Repository: JY18888/HTMAT-an-agent-for-superalloys

# HTMAT: A Knowledge-Data Dual-Driven Agent for Autonomous Superalloy Design

HTMAT (**H**igh-**T**emperature **M**aterials **A**gent) is a knowledge-graph-guided, prompt-engineered AI agent for the autonomous design of nickel-based single-crystal superalloys. By integrating a metallurgical knowledge graph with physics-informed deep learning models within a multi-stage reasoning pipeline, HTMAT converges from ~1.37 × 10⁹ possible compositions to a single Pareto-optimal alloy — **CSU-T1** — without any target composition specified in its instructions.

File: Alloy_KG_Project/1_Data/1.8english.jsonl
{"id": "GH2696", "text": "Alloy GH2696, Standard No.: HB 5465 HB 5467, Product Form: Cold Rolled Sheet, Cold Drawn Wire, Standard Heat Treatment (Scheme I): As-Supplied 1100℃±15℃/AC+(700～750)℃×(3～5)h/AC"}
{"id": "GH2696", "text": "Alloy GH2696, Standard No.: GJB 3318A HB 5466, Product Form: Cold Rolled Strip, Cold Rolled Spring Strip, Standard Heat Treatment (Scheme I): As-Supplied (950～1050)℃/AC+700℃±10℃×(3～5)h/FC to 650℃/AC"}
{"id": "GH2696", "text": "Alloy GH2696, Standard No.: GJB 2611AGB/T 14994 HB 5464, Product Form: Cold Drawn Bar, Standard Heat Treatment (Scheme I): As-Supplied 1100℃×(0.5～2)h/OQ or WQ+750℃±10℃×16h/FC to 650℃±10℃×16h/AC"}
{"id": "GH2696", "text": "Alloy GH2696, Standard No.: GJB 2611AGB/T 14994 HB 5464, Product Form: Cold Drawn Bar, Standard Heat Treatment (Scheme II): As-Supplied 1100℃×(0.5～2)h/OQ or WQ+750℃±10℃×16h/FC to 650℃±10℃×16h/AC"}
{"id": "GH2696", "text": "Alloy GH2696, Standard No.: GJB 2611AGB/T 14994 HB 5464, Product Form: Cold Drawn Bar, Standard Heat Treatment (Scheme III): As-Supplied +1100℃±10℃×(1～2)h/OQ+780℃±10℃×16h/AC"}
{"id": "GH2696", "text": "Alloy GH2696, Standard No.: GJB 2611AGB/T 14994 HB 5464, Product Form: Cold Drawn Bar, Standard Heat Treatment (Scheme IV): As-Supplied +(1100～1120)℃×(3～5)h/OQ+(840～850)℃×(3～5)h/AC+(700～730)℃×(16～25)h/AC"}
{"id": "GH2696", "text": "Alloy GH2696, Standard No.: HB 5463, Product Form: Hot Rolled and Forged Bar, Standard Heat Treatment (Scheme I): 1100℃±10℃×(1～2)h/OQ+780℃±10℃×16h/FC to 650℃±10℃×16h/AC"}
{"id": "GH2696", "text": "Alloy GH2696, Standard No.: HB 5463, Product Form: Hot Rolled and Forged Bar, Standard Heat Treatment (Scheme II): (1100～1120)℃×(3～5)h/OQ+(840～850)℃×(3～5)h/AC+(700~730)℃×(16～25)h/AC"}
{"id": "GH2696", "text": "Alloy GH2696, Standard No.: HB/Z 140, Product Form: Forging, Standard Heat Treatment (Scheme I): (1100～1120)℃×(3.5～4.5)h/OQ+(835～855)℃×(3～5)h/AC+(710~730)℃×(16～16.5)h/AC"}
{"id": "GH2696", "text": "Alloy GH2696, Standard No.: HB/Z 140, Product Form: Forging, Standard Heat Treatment (Scheme II): (1090～1110)℃×(1～2)h/OQ+780℃±10℃×16h/FC to 650℃±10℃×16h/AC"}
{"id": "GH4090", "text": "Alloy GH4090, Product Form: Cold Drawn Bar, Standard Heat Treatment: 1080℃±10℃/AC or WQ+750℃±10℃×4h/AC, wherein Solution Holding Time: d≤3mm, 1h; 3mm<d≤6mm, 2h; 6mm<d≤12.5mm, 4.5h; d≤12.5mm, 8h"}
{"id": "GH4090", "text": "Alloy GH4090, Product Form: Cold Rolled Sheet and Strip, Standard Heat Treatment: Regime I, Soft State: (1100～1150)℃ d≤12.5mm(1~10)min/Appropriate Cooling+750℃±10℃ d≤12.5mm 4h/AC, Hardness≥280HV; Regime II, Hard State: (700~725)℃ d≤12.5mm 4h/AC"}
{"id": "GH4090", "text": "Alloy GH4090, Product Form: Cold Drawn Wire for Spring, Standard Heat Treatment: Regime I: 600℃±10℃×16h/AC; Regime II: 650℃±10℃×4h/AC"}
{"id": "GH4090", "text": "Alloy GH4090, Product Form: Cold Drawn and Solution Treated Spring Wire and Flat Wire, Standard Heat Treatment: 1080℃±10℃×8h/AC+(700~725)℃×4h/AC"}
{"id": "GH4090", "text": "Alloy GH4090, Product Form: Bar, Standard Heat Treatment: 1080℃±10℃×8h/AC+700℃×16h/AC"}
{"id": "GH4090", "text": "Alloy GH4090, Product Form: Sheet, Standard Heat Treatment: 1150℃×3min/Appropriate Cooling+925℃×1h/AC+750℃±10℃×4h/AC"}
{"id": "GH4141", "text": "Alloy GH4141, Application: Aviation, Product Form: Forged Bar, Heat Treatment: Regime I: 1080℃±10℃/Rapid Cool+1120℃±10℃×0.5h/AC+900℃±10℃×1h/AC. Regime II: 1080℃±10℃/Rapid Cool+1120℃±10℃×0.5h/AC+900℃±10℃×4h/AC, Hardness≥30HRC"}
{"id": "GH4141", "text": "Alloy GH4141, Application: Aviation, Product Form: Hot Rolled Bar, Cold Drawn Bar, Disk, Ring Billet, Ring, Heat Treatment: 1080℃±10℃/Rapid Cool+1120℃±10℃×0.5h/AC+900℃±10℃×4h/AC"}
{"id": "GH4141", "text": "Alloy GH4141, Application: Aviation, Product Form: Cold Rolled Sheet and Strip, Heat Treatment: (As-Supplied) 1080℃±15℃/AC or Faster Cool+760℃±8℃×16h/AC, Solution Treatment performed in protective atmosphere, Holding Time determined by product thickness"}
{"id": "GH4141", "text": "Alloy GH4141, Application: Aerospace, Product Form: Hot Rolled Bar, Heat Treatment: 1065℃×4h/AC or OQ+760℃×16h/AC, suitable for d70mm~90mm Bar. 1080℃×4h/AC or OQ+760℃×16h/AC, suitable for d≤70mm Bar"}
{"id": "GH4141", "text": "Alloy GH4141, Application: Aerospace, Product Form: Die Forging, Heat Treatment: Regime I: 1080℃×4h/OQ+760℃×16h/AC. Regime II: 1065℃×4h/AC+760℃×16h/AC"}
{"id": "GH4141", "text": "Alloy GH4141, Application: Sheet, Heat Treatment: Regime I: 1180℃×0.5h/AC+900℃×4h/AC. Regime II: 1080℃/AC(Holding Time not less than 2.4min/mm)+760℃×16h/AC"}
{"id": "GH1140", "text": "Alloy GH1140, Material Type: Weldment, Process Name: Solution Treatment, Holding Time at Thickness/Diameter ≤3mm: 8~12min, Holding Time at Thickness/Diameter 3mm~5mm: 12~16min, Cooling Method: Air Cool, Heat Treatment Regime/℃: 1070~1090"}
{"id": "GH1140", "text": "Alloy GH1140, Material Type: Weldment, Process Name: Intermediate Annealing, Holding Time at Thickness/Diameter ≤3mm: 10~15min, Holding Time at Thickness/Diameter 3mm~5mm: 15~20min, Cooling Method: Air Cool, Heat Treatment Regime/℃: 1040~1060"}
{"id": "GH1140", "text": "Alloy GH1140, Material Type: Bar, Forging, Process Name: Solution Treatment, Holding Time at Thickness/Diameter ≤3mm: 120~180min, Holding Time at Thickness/Diameter 3mm~5mm: 120~180min, Cooling Method: Air Cool, Heat Treatment Regime/℃: 1070~1090"}
{"id": "GH1140", "text": "Alloy GH1140, Material Type: Sheet, Process Name: Solution Treatment, Holding Time at Thickness/Diameter ≤3mm: 8~12min, Holding Time at Thickness/Diameter 3mm~5mm: 12~16min, Cooling Method: Air Cool, Heat Treatment Regime/℃: 1050~1090"}
{"id": "GH1140", "text": "Alloy GH1140, Material Type: Wire, Process Name: Solution Treatment, Holding Time at Thickness/Diameter ≤3mm: 10~15min, Holding Time at Thickness/Diameter 3mm~5mm: 15~20min, Cooling Method: Air Cool, Heat Treatment Regime/℃: 1050~1080"}
{"id": "GH1140", "text": "Alloy GH1140, Material Type: Tube, Process Name: Solution Treatment, Holding Time at Thickness/Diameter ≤3mm: 8~12min, Holding Time at Thickness/Diameter 3mm~5mm: 12~16min, Cooling Method: Air Cool or Water Quench, Heat Treatment Regime/℃: 1050~1080"}

File: Alloy_KG_Project/1_Data/2.12english.jsonl (part 1 of 2)
{"id": "K417", "text": "For alloy K417, under test conditions of 75% Na2SO4 + 25% NaCl, 950°C, 5h, with alloy and condition being K417 test bar, uncoated, pre-corrosion dimensions d22.5×3, post-corrosion dimensions d25×6, surface condition: cracked."}
{"id": "K417", "text": "For alloy K417, under test conditions of 75% Na2SO4 + 25% NaCl, 950°C, 5h, with alloy and condition being K403 test bar, uncoated, pre-corrosion dimensions d22.5×3, post-corrosion dimensions d35×15, surface condition: severely cracked."}
{"id": "K417", "text": "For alloy K417, under test conditions of 75% Na2SO4 + 25% NaCl, 950°C, 20h, with alloy and condition being K417 test bar, aluminized, pre-corrosion dimensions d22.5×3, post-corrosion dimensions d22.5×3, surface condition: intact."}
{"id": "K417G", "text": "For alloy K417G, at 950°C, specimen condition: substrate, test time 5h, corrosion weight gain: 3.58 mg/cm²."}
{"id": "K417G", "text": "For alloy K417G, at 950°C, specimen condition: substrate, test time 20h, corrosion weight gain: -153.28 mg/cm²."}
{"id": "K417G", "text": "For alloy K417G, at 950°C, specimen condition: aluminized, test time 5h, corrosion weight gain: -10.05 mg/cm²."}
{"id": "K417G", "text": "For alloy K417G, at 950°C, specimen condition: aluminized, test time 20h, corrosion weight gain: -75.65 mg/cm²."}
{"id": "K417G", "text": "For alloy K417G, at 950°C, specimen condition: aluminized-siliconized, test time 5h, corrosion weight gain: 0.12 mg/cm²."}
{"id": "K417G", "text": "For alloy K417G, at 950°C, specimen condition: aluminized-siliconized, test time 20h, corrosion weight gain: -0.1 mg/cm²."}
{"id": "K417G", "text": "For alloy K417G, at 950°C, specimen condition: aluminized-siliconized, test time 40h, corrosion weight gain: -0.02 mg/cm²."}
{"id": "K417G", "text": "For alloy K417G, at 950°C, specimen condition: aluminized-siliconized, test time 60h, corrosion weight gain: 0.05 mg/cm²."}
{"id": "K417G", "text": "For alloy K417G, at 950°C, specimen condition: aluminized-siliconized, test time 80h, corrosion weight gain: 0.07 mg/cm²."}
{"id": "K417G", "text": "For alloy K417G, at 950°C, specimen condition: aluminized-siliconized, test time 100h, corrosion weight gain: -0.08 mg/cm²."}
{"id": "GH3128", "text": "For alloy GH3128, at 900°C, 27h, specimen dimensions 1.5×15×30 mm, corrosion weight loss: 2.2 mg/cm², macroscopic inspection: surface intact."}
{"id": "GH3230", "text": "For alloy GH3230, with salt coating composition: 90% Na₂SO₄ + 10% NaCl, salt coating amount: 2 mg/cm², at 900°C, 100h, corrosion weight gain: 8.656 g/m²."}
{"id": "GH3536", "text": "For alloy GH3536, with salt coating composition: 90% Na₂SO₄ + 10% NaCl, salt coating amount: 2 mg/cm², at 900°C, 100h, corrosion weight gain: 14.775 g/m²."}
{"id": "K419", "text": "For alloy K419, at 900°C, 25h, weight loss: 18.13 mg/cm², surface condition: slight corrosion, oxide film: just damaged."}
{"id": "K419", "text": "For alloy K419, at 900°C, 50h, weight loss: 56.3 mg/cm², surface condition: slight corrosion, oxide film: just damaged."}
{"id": "K419", "text": "For alloy K419, at 900°C, 100h, weight loss: 109 mg/cm², surface condition: attacked, oxide film: damaged."}
{"id": "Rene80", "text": "For alloy Rene80, at 900°C, 25h, surface condition: corrosion resistant, oxide film: intact, weight loss: 10.5 mg/cm²."}
{"id": "Rene80", "text": "For alloy Rene80, at 900°C, 50h, surface condition: corrosion resistant, oxide film: intact, weight loss: 16.3 mg/cm²."}
{"id": "Rene80", "text": "For alloy Rene80, at 900°C, 100h, weight loss: 16.3 mg/cm², surface condition: corrosion resistant, oxide film: intact."}
{"id": "K4002", "text": "For alloy K4002, at 900°C, 25h, weight loss: 4.07 mg/cm², surface condition: corrosion resistant, oxide film: intact."}
{"id": "K4002", "text": "For alloy K4002, at 900°C, 50h, weight loss: 16.5 mg/cm², surface condition: corrosion resistant, oxide film: intact."}
{"id": "K4002", "text": "For alloy K4002, at 900°C, 100h, weight loss: 72.1 mg/cm², surface condition: partially attacked, oxide film: locally damaged."}
{"id": "K419H", "text": "For alloy K419H, at 900°C, 25h, weight loss: 13.6 mg/cm², surface condition: corrosion resistant, oxide film: intact."}
{"id": "K419H", "text": "For alloy K419H, at 900°C, 50h, weight loss: 39.1 mg/cm², surface condition: slight corrosion, oxide film: just damaged."}
{"id": "K419H", "text": "For alloy K419H, at 900°C, 100h, weight loss: 126.4 mg/cm², surface condition: slightly attacked, oxide film: damaged."}
{"id": "K403", "text": "For alloy K403, at 900°C, 25h, surface condition: corrosion resistant, oxide film: intact."}
{"id": "K403", "text": "For alloy K403, at 900°C, 50h, weight loss: 27.7 mg/cm², surface condition: locally slightly corroded, oxide film: locally slightly corroded."}
{"id": "K403", "text": "For alloy K403, at 900°C, 100h, weight loss: 209.2 mg/cm², surface condition: attacked, oxide film: damaged."}
{"id": "K409", "text": "For alloy K409, at 900°C, 25h, weight loss: 3.7 mg/cm², surface condition: corrosion resistant, oxide film: intact."}
{"id": "K409", "text": "For alloy K409, at 900°C, 50h, weight loss: 26.4 mg/cm², surface condition: locally slightly corroded, oxide film: locally damaged."}
{"id": "K409", "text": "For alloy K409, at 900°C, 100h, weight loss: 225 mg/cm², surface condition: attacked, oxide film: damaged."}
{"id": "K417G", "text": "For alloy K417G, at 900°C, 25h, weight loss: 39.3 mg/cm², surface condition: slight corrosion, oxide film: just damaged."}
{"id": "K417G", "text": "For alloy K417G, at 900°C, 50h, weight loss: 36.6 mg/cm², surface condition: attacked, oxide film: damaged."}
{"id": "K417G", "text": "For alloy K417G, at 900°C, 100h, weight loss: 375 mg/cm², surface condition: severely attacked, oxide film: damaged."}
{"id": "K419H", "text": "For alloy K419H, test conditions: No. 0 light diesel fuel; inlet air pressure 0.12 MPa; air-to-fuel ratio 40:1; artificial seawater: 11.0 g MgCl₂ + 1.2 g CaCl₂ + 4.0 g Na2SO4 + 25 g NaCl; add water to 1000 mL; salt spray concentration 1×10^-6; condition: standard heat treatment; at 900°C, 25h, corrosion weight loss rate: 0.545 mg/(cm²·h)."}
{"id": "K419H", "text": "For alloy K419H, test conditions: No. 0 light diesel fuel; inlet air pressure 0.12 MPa; air-to-fuel ratio 40:1; artificial seawater: 11.0 g MgCl₂ + 1.2 g CaCl₂ + 4.0 g Na2SO4 + 25 g NaCl; add water to 1000 mL; salt spray concentration 1×10^-6; condition: standard heat treatment; at 900°C, 50h, corrosion weight loss rate: 0.78 mg/(cm²·h)."}
{"id": "K419H", "text": "For alloy K419H, test conditions: No. 0 light diesel fuel; inlet air pressure 0.12 MPa; air-to-fuel ratio 40:1; artificial seawater: 11.0 g MgCl₂ + 1.2 g CaCl₂ + 4.0 g Na2SO4 + 25 g NaCl; add water to 1000 mL; salt spray concentration 1×10^-6; condition: standard heat treatment; at 900°C, 100h, corrosion weight loss rate: 1.264 mg/(cm²·h)."}
{"id": "K419H", "text": "For alloy K419H, test conditions: No. 0 light diesel fuel; inlet air pressure 0.12 MPa; air-to-fuel ratio 40:1; artificial seawater: 11.0 g MgCl₂ + 1.2 g CaCl₂ + 4.0 g Na2SO4 + 25 g NaCl; add water to 1000 mL; salt spray concentration 1×10^-6; condition: standard heat treatment; at 1000°C, 25h, corrosion weight loss rate: 0.0057 mg/(cm²·h)."}
{"id": "GH3625", "text": "For alloy GH3625, test duration 180 days, specimen type: smooth ①, weight loss in static seawater: 0.05 g, localized corrosion: none."}
{"id": "GH3625", "text": "For alloy GH3625, test duration 180 days, specimen type: smooth ①, weight loss in flowing seawater (0.61 m/s): 0.04 g, localized corrosion: none."}
{"id": "GH3625", "text": "For alloy GH3625, test duration 180 days, specimen type: creviced ②, weight loss in static seawater: 0.05 g, localized corrosion: none."}
{"id": "GH3625", "text": "For alloy GH3625, test duration 180 days, specimen type: creviced ②, weight loss in flowing seawater (0.61 m/s): 0.05 g, localized corrosion: none."}
{"id": "GH3625", "text": "For alloy GH3625, test duration 365 days, specimen type: smooth ①, weight loss in static seawater: 0.02 g, localized corrosion: none."}
{"id": "GH3625", "text": "For alloy GH3625, test duration 365 days, specimen type: smooth ①, weight loss in flowing seawater (0.61 m/s): 0.01 g, localized corrosion: none."}
{"id": "GH3625", "text": "For alloy GH3625, test duration 365 days, specimen type: creviced ②, weight loss in static seawater: 0.04 g, localized corrosion: none."}
{"id": "GH3625", "text": "For alloy GH3625, test duration 365 days, specimen type: creviced ②, weight loss in flowing seawater (0.61 m/s): 0.02 g, localized corrosion: none."}
{"id": "K213", "text": "For alloy K213, coating: substrate, test condition: molten salt composition: 75% Na₂SO₄ + 25% NaCl, at 900°C, 4h, corrosion weight loss: 163.123–331.490 mg/cm²."}
{"id": "K213", "text": "For alloy K213, coating: chromized-aluminized, test condition: molten salt composition: 75% Na₂SO₄ + 25% NaCl, at 900°C, 4h, corrosion weight loss: 8.145–9.244 mg/cm²."}
{"id": "K213", "text": "For alloy K213, coating: chromized, test condition: molten salt composition: 75% Na₂SO₄ + 25% NaCl, at 900°C, 4h, corrosion weight loss: 9.01–9.924 mg/cm²."}
{"id": "K213", "text": "For alloy K213, coating: nickel-plated + chromized-aluminized, test condition: molten salt composition: 75% Na₂SO₄ + 25% NaCl, at 900°C, 4h, corrosion weight loss: 6.128 mg/cm²."}
{"id": "K213", "text": "For alloy K213, coating: nickel-plated + chromized, test condition: molten salt composition: 75% Na₂SO₄ + 25% NaCl, at 900°C, 4h, corrosion weight loss: 3.391–5.259 mg/cm²."}
{"id": "K435", "text": "For alloy K435, corrosion condition: 75% Na2SO4 + 25% NaCl, test condition: 900°C × 20h, average corrosion rate: 0.28 mg/(cm²·h)."}
{"id": "K435", "text": "For alloy K435, corrosion condition: 75% Na2SO4 + 25% NaCl, test condition: 950°C × 20h, average corrosion rate: 0.85 mg/(cm²·h)."}
{"id": "K435", "text": "For alloy K435, corrosion condition: 75% Na2SO4 + 25% NaCl, test condition: 800°C × 20h, average corrosion rate: 0.9 mg/(cm²·h)."}
{"id": "K435", "text": "For alloy K435, corrosion condition: 75% Na2SO4 + 25% NaCl, test condition: 700°C × 100h, average corrosion rate: 0.93 mg/(cm²·h)."}
{"id": "K438", "text": "For alloy K438, corrosion condition: 75% Na2SO4 + 25% NaCl, test condition: 900°C × 20h, average corrosion rate: 5.41 mg/(cm²·h)."}
{"id": "K435", "text": "For alloy K435, corrosion condition: 90% Na2SO4 + 10% NaCl, test condition: 900°C × 200h, average corrosion rate: 0.28 mg/(cm²·h)."}
{"id": "K438G", "text": "For alloy K438G, at 50h, 800°C, corrosion weight loss: 0.3 mg/cm²."}
{"id": "K438", "text": "For alloy K438, at 50h, 800°C, corrosion weight loss: 0.3 mg/cm²."}
{"id": "K438G", "text": "For alloy K438G, at 50h, 900°C, corrosion weight loss: 6.4 mg/cm²."}
{"id": "K438", "text": "For alloy K438, at 50h, 900°C, corrosion weight loss: 8.6 mg/cm²."}
{"id": "K438G", "text": "For alloy K438G, at 150h, 800°C, corrosion weight loss: 0.8 mg/cm²."}
{"id": "K438", "text": "For alloy K438, at 150h, 800°C, corrosion weight loss: 1.3 mg/cm²."}
{"id": "K438G", "text": "For alloy K438G, at 150h, 900°C, corrosion weight loss: 28.80 mg/cm²."}
{"id": "K438", "text": "For alloy K438, at 150h, 900°C, corrosion weight loss: 29.50 mg/cm²."}
{"id": "K438G", "text": "For alloy K438G, at 300h, 800°C, corrosion weight loss: 2.3 mg/cm²."}
{"id": "K438", "text": "For alloy K438, at 300h, 800°C, corrosion weight loss: 3.20 mg/cm²."}
{"id": "K438G", "text": "For alloy K438G, at 300h, 900°C, corrosion weight loss: 60.80 mg/cm²."}
{"id": "K438", "text": "For alloy K438, at 300h, 900°C, corrosion weight loss: 66.40 mg/cm²."}
{"id": "K444", "text": "For alloy K444, corrosion condition: 75% Na2SO4 + 25% NaCl, 700°C × 200h, average corrosion rate: 1.2 mg/(cm²·h)."}
{"id": "K444", "text": "For alloy K444, corrosion condition: 75% Na2SO4 + 25% NaCl, 800°C × 100h, average corrosion rate: 4.6 mg/(cm²·h)."}
{"id": "K444", "text": "For alloy K444, corrosion condition: 75% Na2SO4 + 25% NaCl, 900°C × 100h, average corrosion rate: 0.12 mg/(cm²·h)."}
{"id": "K444", "text": "For alloy K444, corrosion condition: 75% Na2SO4 + 25% NaCl, 950°C × 100h, average corrosion rate: 0.48 mg/(cm²·h)."}
{"id": "K438", "text": "For alloy K438, corrosion condition: 75% Na2SO4 + 25% NaCl, 900°C × 100h, average corrosion rate: 1.9 mg/(cm²·h)."}
{"id": "K444", "text": "For alloy K444, corrosion condition: 90% Na2SO4 + 10% NaCl, 900°C × 300h, average corrosion rate: 0.08 mg/(cm²·h)."}
{"id": "K446", "text": "For alloy K446, corrosion condition: NaCl : Na₂SO₄ = 1 : 9, 700°C, 20h, corrosion rate: 3.11 mg/(cm²·h)."}
{"id": "K446", "text": "For alloy K446, corrosion condition: NaCl : Na₂SO₄ = 1 : 9, 800°C, 20h, corrosion rate: 32.271 mg/(cm²·h)."}
{"id": "K452", "text": "For alloy K452, corrosion medium: NaCl : Na2SO4 = 1 : 3, corrosion condition: 900°C × 100h, average corrosion rate: 0.387 mg/(cm²·h)."}
{"id": "K452", "text": "For alloy K452, corrosion medium: NaCl : Na2SO4 = 1 : 3, corrosion condition: 900°C × 100h, average corrosion rate: 0.19 mg/(cm²·h)."}
{"id": "K640S", "text": "For alloy K640S, corrosion medium: NaCl : Na2SO4 = 1 : 3, corrosion condition: 900°C × 100h, average corrosion rate: corrosion too severe, weight loss measurement not feasible."}
{"id": "K452", "text": "For alloy K452, corrosion medium: NaCl : Na2SO4 = 1 : 9, corrosion condition: 900°C × 300h, average corrosion rate: 0.148 mg/(cm²·h)."}
{"id": "K438", "text": "For alloy K438, corrosion medium: NaCl : Na2SO4 = 1 : 9, corrosion condition: 900°C × 300h, average corrosion rate: corrosion too severe, weight loss measurement not feasible."}
{"id": "K452", "text": "For alloy K452, corrosion medium: NaCl : Na2SO4 = 1 : 3, corrosion condition: 700°C × 200h, average corrosion rate: 0.585 mg/(cm²·h)."}
{"id": "K640S", "text": "For alloy K640S, corrosion medium: NaCl : Na2SO4 = 1 : 3, corrosion condition: 700°C × 200h, average corrosion rate: 1.236 mg/(cm²·h)."}
{"id": "K465", "text": "For alloy K465, specimen condition: substrate, 900°C, 100h, average corrosion rate: 1.04 g/(m²·h)."}
{"id": "DZ404", "text": "For alloy DZ404, specimen condition: substrate, 900°C, 100h, average corrosion rate: 8.44 g/(m²·h)."}
{"id": "DZ422", "text": "For alloy DZ422, specimen condition: substrate, 900°C, 100h, average corrosion rate: 3.1 g/(m²·h)."}
{"id": "K465", "text": "For alloy K465, specimen condition: NiCrAlYSi coating, 900°C, 100h, average corrosion rate: 0.13 g/(m²·h)."}
{"id": "K465", "text": "For alloy K465, specimen condition: NiCr-CrAl coating, 900°C, 100h, average corrosion rate: 0.47 g/(m²·h)."}
{"id": "K214", "text": "For alloy K214, coating: substrate, at 800°C, 100h, in crucible, corrosion weight loss: 0.434 mg/cm²."}
{"id": "K214", "text": "For alloy K214, coating: substrate, at 800°C, 100h, in tube furnace, corrosion weight loss: 0.218 mg/cm²."}
{"id": "K214", "text": "For alloy K214, coating: solid-phase aluminized, at 800°C, 100h, in crucible, corrosion weight loss: 0.123 mg/cm²."}
{"id": "K214", "text": "For alloy K214, coating: solid-phase aluminized, at 800°C, 100h, in tube furnace, corrosion weight loss: 0.189 mg/cm²."}
{"id": "GH2135", "text": "For alloy GH2135, corrosion condition: 25% NaCl + 75% Na₂SO₄, 3h, condition: substrate, at 700°C, weight loss: 24.1 g/m²."}
{"id": "GH2135", "text": "For alloy GH2135, corrosion condition: 25% NaCl + 75% Na₂SO₄, 3h, condition: substrate, at 750°C, weight loss: 43.1 g/m²."}
{"id": "GH2135", "text": "For alloy GH2135, corrosion condition: 25% NaCl + 75% Na₂SO₄, 3h, condition: substrate, at 800°C, weight loss: 75.7 g/m²."}
{"id": "GH2135", "text": "For alloy GH2135, corrosion condition: 25% NaCl + 75% Na₂SO₄, 3h, condition: aluminized, at 700°C, weight loss: 5.5 g/m²."}
{"id": "GH2135", "text": "For alloy GH2135, corrosion condition: 25% NaCl + 75% Na₂SO₄, 3h, condition: aluminized, at 750°C, weight loss: 5 g/m²."}
{"id": "GH2135", "text": "For alloy GH2135, corrosion condition: 25% NaCl + 75% Na₂SO₄, 3h, condition: aluminized, at 800°C, weight loss: 15.2 g/m²."}
{"id": "K4002", "text": "For alloy K4002, at 900°C, 25h, corrosion weight loss: 4.07 mg/cm^2."}
{"id": "K4002", "text": "For alloy K4002, at 900°C, 50h, corrosion weight loss: 16.5 mg/cm^2."}
{"id": "K4002", "text": "For alloy K4002, at 900°C, 100h, corrosion weight loss: 72.1 mg/cm^2."}
{"id": "K419", "text": "For alloy K419, at 900°C, 25h, corrosion weight loss: 18.13 mg/cm^2."}
{"id": "K419", "text": "For alloy K419, at 900°C, 50h, corrosion weight loss: 56.3 mg/cm^2."}
{"id": "K419", "text": "For alloy K419, at 900°C, 100h, corrosion weight loss: 109 mg/cm^2."}
{"id": "K419H", "text": "For alloy K419H, at 900°C, 25h, corrosion weight loss: 13.6 mg/cm^2."}
{"id": "K419H", "text": "For alloy K419H, at 900°C, 50h, corrosion weight loss: 39.1 mg/cm^2."}
{"id": "K419H", "text": "For alloy K419H, at 900°C, 100h, corrosion weight loss: 126.4 mg/cm^2."}
{"id": "K403", "text": "For alloy K403, at 900°C, 50h, corrosion weight loss: 27 mg/cm^2."}
{"id": "K403", "text": "For alloy K403, at 900°C, 100h, corrosion weight loss: 209.2 mg/cm^2."}
{"id": "K409", "text": "For alloy K409, at 900°C, 25h, corrosion weight loss: 3.7 mg/cm^2."}
{"id": "K409", "text": "For alloy K409, at 900°C, 50h, corrosion weight loss: 26.4 mg/cm^2."}
{"id": "K409", "text": "For alloy K409, at 900°C, 100h, corrosion weight loss: 255 mg/cm^2."}
{"id": "K417G", "text": "For alloy K417G, at 900°C, 25h, corrosion weight loss: 39.3 mg/cm^2"}
{"id": "K417G", "text": "For alloy K417G, at 900°C, 100h, corrosion weight loss: 375 mg/cm^2."}
{"id": "René80", "text": "For alloy René80, at 900°C, 50h, corrosion weight loss: 10.5 mg/cm^2"}
{"id": "René80", "text": "For alloy René80, at 900°C, 100h, corrosion weight loss: 16.3 mg/cm^2."}
{"id": "GH2328", "text": "For alloy GH2328, immersion medium: 3% NaCl aqueous solution, at 20°C, 100h, corrosion rate: ≤0.02 g/(m²·h)."}
{"id": "GH2328", "text": "For alloy GH2328, immersion medium: 3% NaCl aqueous solution, at 20°C, 100h, corrosion rate: 2.11×10^(-3) g/(m²·h)."}
{"id": "GH2328", "text": "For alloy GH2328, immersion medium: 3% NaCl aqueous solution, at 20°C, 7353h, corrosion rate: 0.0015 g/(m²·h)."}
{"id": "9Cr18", "text": "For alloy 9Cr18, immersion medium: 3% NaCl aqueous solution, at 20°C, 7353h, corrosion rate: 0.0468 g/(m²·h)."}
{"id": "GH2328", "text": "For alloy GH2328, immersion medium: No. 10 diesel fuel, at 100°C, 107.5h, corrosion rate: 0.18 g/(m²·h)."}
{"id": "9Crl8", "text": "For alloy 9Crl8, immersion medium: No. 10 diesel fuel, at 100°C, 107.5h, corrosion rate: 1.05 g/(m²·h)."}
{"id": "GH2328", "text": "For alloy GH2328, immersion medium: No. 10 diesel fuel, at 100°C, 7356h, corrosion rate: 2.42×10^(-3) g/(m²·h)."}
{"id": "9Cr18", "text": "For alloy 9Cr18, immersion medium: No. 10 diesel fuel, at 100°C, 7356h, corrosion rate: 19.44×10^(-3) g/(m²·h)."}
{"id": "GH2328", "text": "For alloy GH2328, immersion medium: No. 10 diesel fuel + 3% NaCl, at 100°C, 107.5h, corrosion rate: 0.19 g/(m²·h)."}
{"id": "9Cr18", "text": "For alloy 9Cr18, immersion medium: No. 10 diesel fuel + 3% NaCl, at 100°C, 107.5h, corrosion rate: 1.05 g/(m²·h)."}
{"id": "GH2328", "text": "For alloy GH2328, immersion medium: No. 10 diesel fuel + 3% NaCl, at 100°C, 7356h, corrosion rate: 3.68×10^(-3) g/(m²·h)."}
{"id": "9Cr18", "text": "For alloy 9Cr18, immersion medium: No. 10 diesel fuel + 3% NaCl, at 100°C, 7356h, corrosion rate: 18.54×10^(-3) g/(m²·h)."}
{"id": "GH2747", "text": "For alloy GH2747, at 1200°C, corrosion rate: 0.08 mm/year."}
{"id": "GH2747", "text": "For alloy GH2747, at 1250°C, corrosion rate: 0.1 mm/year."}
{"id": "GH2747", "text": "For alloy GH2747, at 1300°C, corrosion rate: 0.24 mm/year."}
{"id": "K4648", "text": "For alloy K4648, at 950°C, specimen condition: substrate, test time 25h, corrosion weight gain: 0.462 mg/cm²."}
{"id": "K4648", "text": "For alloy K4648, at 950°C, specimen condition: substrate, test time 50h, corrosion weight gain: 1.888 mg/cm²."}
{"id": "K4648", "text": "For alloy K4648, at 950°C, specimen condition: substrate, test time 75h, corrosion weight gain: 1.869 mg/cm²."}
{"id": "K4648", "text": "For alloy K4648, at 950°C, specimen condition: substrate, test time 100h, corrosion weight gain: 1.615 mg/cm²."}
{"id": "K4648", "text": "For alloy K4648, at 950°C, specimen condition: surface aluminized, test time 25h, corrosion weight gain: 0.275 mg/cm²."}
{"id": "K4648", "text": "For alloy K4648, at 950°C, specimen condition: surface aluminized, test time 50h, corrosion weight gain: 0.112 mg/cm²."}
{"id": "K4648", "text": "For alloy K4648, at 950°C, specimen condition: surface aluminized, test time 75h, corrosion weight gain: 0.138 mg/cm²."}
{"id": "K4648", "text": "For alloy K4648, at 950°C, specimen condition: surface aluminized, test time 100h, corrosion weight gain: 0.145 mg/cm²."}
{"id": "GH2907", "text": "For alloy GH2907, test conditions: (1) Hot gas corrosion: fuel flow 0.2 L/h; air-to-fuel ratio 1:45; seawater concentration 20×10^(-6)–50×10^(-6). (2) Hot corrosion: hot salt Na₂SO₄ : NaCl = 95:5, specimen coated with hot salt then heated for 25h, furnace cooled, repeated cycles; at 700°C, 25h, substrate, hot gas corrosion weight gain: 32.3 g/m²."}
{"id": "GH2907", "text": "For alloy GH2907, test conditions: (1) Hot gas corrosion: fuel flow 0.2 L/h; air-to-fuel ratio 1:45; seawater concentration 20×10^(-6)–50×10^(-6). (2) Hot corrosion: hot salt Na₂SO₄ : NaCl = 95:5, specimen coated with hot salt then heated for 25h, furnace cooled, repeated cycles; at 700°C, 25h, aluminized ①, hot gas corrosion weight gain: 2.9 g/m²."}
{"id": "GH2907", "text": "For alloy GH2907, test conditions: (1) Hot gas corrosion: fuel flow 0.2 L/h; air-to-fuel ratio 1:45; seawater concentration 20×10^(-6)–50×10^(-6). (2) Hot corrosion: hot salt Na₂SO₄ : NaCl = 95:5, specimen coated with hot salt then heated for 25h, furnace cooled, repeated cycles; at 700°C, 25h, substrate, hot corrosion weight gain: 244 g/m²."}
{"id": "GH2907", "text": "For alloy GH2907, test conditions: (1) Hot gas corrosion: fuel flow 0.2 L/h; air-to-fuel ratio 1:45; seawater concentration 20×10^(-6)–50×10^(-6). (2) Hot corrosion: hot salt Na₂SO₄ : NaCl = 95:5, specimen coated with hot salt then heated for 25h, furnace cooled, repeated cycles; at 700°C, 25h, aluminized ①, hot corrosion weight gain: 24 g/m²."}
{"id": "GH2907", "text": "For alloy GH2907, test conditions: (1) Hot gas corrosion: fuel flow 0.2 L/h; air-to-fuel ratio 1:45; seawater concentration 20×10^(-6)–50×10^(-6). (2) Hot corrosion: hot salt Na₂SO₄ : NaCl = 95:5, specimen coated with hot salt then heated for 25h, furnace cooled, repeated cycles; at 700°C, 50h, substrate, hot gas corrosion weight gain: 51.5 g/m²."}
{"id": "GH2907", "text": "For alloy GH2907, test conditions: (1) Hot gas corrosion: fuel flow 0.2 L/h; air-to-fuel ratio 1:45; seawater concentration 20×10^(-6)–50×10^(-6). (2) Hot corrosion: hot salt Na₂SO₄ : NaCl = 95:5, specimen coated with hot salt then heated for 25h, furnace cooled, repeated cycles; at 700°C, 50h, aluminized ①, hot gas corrosion weight gain: 4.4 g/m²."}
{"id": "GH2907", "text": "For alloy GH2907, test conditions: (1) Hot gas corrosion: fuel flow 0.2 L/h; air-to-fuel ratio 1:45; seawater concentration 20×10^(-6)–50×10^(-6). (2) Hot corrosion: hot salt Na₂SO₄ : NaCl = 95:5, specimen coated with hot salt then heated for 25h, furnace cooled, repeated cycles; at 700°C, 50h, substrate, hot corrosion weight gain: 327 g/m²."}
{"id": "GH2907", "text": "For alloy GH2907, test conditions: (1) Hot gas corrosion: fuel flow 0.2 L/h; air-to-fuel ratio 1:45; seawater concentration 20×10^(-6)–50×10^(-6). (2) Hot corrosion: hot salt Na₂SO₄ : NaCl = 95:5, specimen coated with hot salt then heated for 25h, furnace cooled, repeated cycles; at 700°C, 50h, aluminized ①, hot corrosion weight gain: 46 g/m²."}
{"id": "GH2907", "text": "For alloy GH2907, test conditions: (1) Hot gas corrosion: fuel flow 0.2 L/h; air-to-fuel ratio 1:45; seawater concentration 20×10^(-6)–50×10^(-6). (2) Hot corrosion: hot salt Na₂SO₄ : NaCl = 95:5, specimen coated with hot salt then heated for 25h, furnace cooled, repeated cycles; at 700°C, 75h, substrate, hot gas corrosion weight gain: 63.7 g/m²."}
{"id": "GH2907", "text": "For alloy GH2907, test conditions: (1) Hot gas corrosion: fuel flow 0.2 L/h; air-to-fuel ratio 1:45; seawater concentration 20×10^(-6)–50×10^(-6). (2) Hot corrosion: hot salt Na₂SO₄ : NaCl = 95:5, specimen coated with hot salt then heated for 25h, furnace cooled, repeated cycles; at 700°C, 75h, aluminized ①, hot gas corrosion weight gain: 5.4 g/m²."}
{"id": "GH2907", "text": "For alloy GH2907, test conditions: (1) Hot gas corrosion: fuel flow 0.2 L/h; air-to-fuel ratio 1:45; seawater concentration 20×10^(-6)–50×10^(-6). (2) Hot corrosion: hot salt Na₂SO₄ : NaCl = 95:5, specimen coated with hot salt then heated for 25h, furnace cooled, repeated cycles; at 700°C, 75h, substrate, hot corrosion weight gain: 334 g/m²."}
{"id": "GH2907", "text": "For alloy GH2907, test conditions: (1) Hot gas corrosion: fuel flow 0.2 L/h; air-to-fuel ratio 1:45; seawater concentration 20×10^(-6)–50×10^(-6). (2) Hot corrosion: hot salt Na₂SO₄ : NaCl = 95:5, specimen coated with hot salt then heated for 25h, furnace cooled, repeated cycles; at 700°C, 75h, aluminized ①, hot corrosion weight gain: 48 g/m²."}
{"id": "GH2907", "text": "For alloy GH2907, test conditions: (1) Hot gas corrosion: fuel flow 0.2 L/h; air-to-fuel ratio 1:45; seawater concentration 20×10^(-6)–50×10^(-6). (2) Hot corrosion: hot salt Na₂SO₄ : NaCl = 95:5, specimen coated with hot salt then heated for 25h, furnace cooled, repeated cycles; at 700°C, 100h, substrate, hot gas corrosion weight gain: 78.6 g/m²."}
{"id": "GH2907", "text": "For alloy GH2907, test conditions: (1) Hot gas corrosion: fuel flow 0.2 L/h; air-to-fuel ratio 1:45; seawater concentration 20×10^(-6)–50×10^(-6). (2) Hot corrosion: hot salt Na₂SO₄ : NaCl = 95:5, specimen coated with hot salt then heated for 25h, furnace cooled, repeated cycles; at 700°C, 100h, aluminized ①, hot gas corrosion weight gain: 9.1 g/m²."}
{"id": "K4951", "text": "For alloy K4951, molten salt composition: Na2SO4 (4–6) mg/cm², at 900°C, test time 5h, corrosion weight gain: 1.56 mg/cm²."}
{"id": "K4951", "text": "For alloy K4951, molten salt composition: Na2SO4 (4–6) mg/cm², at 900°C, test time 10h, corrosion weight gain: -0.52 mg/cm²."}
{"id": "K4951", "text": "For alloy K4951, molten salt composition: Na2SO4 (4–6) mg/cm², at 900°C, test time 20h, corrosion weight gain: -53.2 mg/cm²."}
{"id": "K417G", "text": "For alloy K417G, molten salt composition: Na2SO4 (4–6) mg/cm², at 900°C, test time 5h, corrosion weight gain: -14.2 mg/cm²."}
{"id": "K417G", "text": "For alloy K417G, molten salt composition: Na2SO4 (4–6) mg/cm², at 900°C, test time 10h, corrosion weight gain: -40.3 mg/cm²."}
{"id": "K417G", "text": "For alloy K417G, molten salt composition: Na2SO4 (4–6) mg/cm², at 900°C, test time 20h, corrosion weight gain: -164.8 mg/cm²."}
{"id": "K403", "text": "For alloy K403, molten salt composition: Na2SO4 (4–6) mg/cm², at 900°C, test time 5h, corrosion weight gain: -89.2 mg/cm²."}
{"id": "K403", "text": "For alloy K403, molten salt composition: Na2SO4 (4–6) mg/cm², at 900°C, test time 10h, corrosion weight gain: -198.5 mg/cm²."}
{"id": "K640S", "text": "For alloy K640S, corrosion condition: 25% NaCl + 75% Na₂SO₄, weighed every 10h, re-salted repeatedly; at 900°C, specimen condition: substrate, test time 10h, corrosion weight gain: -8.722 g/cm²."}
{"id": "K640S", "text": "For alloy K640S, corrosion condition: 25% NaCl + 75% Na₂SO₄, weighed every 10h, re-salted repeatedly; at 900°C, specimen condition: substrate, test time 20h, corrosion weight gain: -21.981 g/cm²."}
{"id": "K640S", "text": "For alloy K640S, corrosion condition: 25% NaCl + 75% Na₂SO₄, weighed every 10h, re-salted repeatedly; at 900°C, specimen condition: substrate, test time 30h, corrosion weight gain: -32.576 g/cm²."}
{"id": "K640S", "text": "For alloy K640S, corrosion condition: 25% NaCl + 75% Na₂SO₄, weighed every 10h, re-salted repeatedly; at 900°C, specimen condition: substrate, test time 40h, corrosion weight gain: -43.155 g/cm²."}
{"id": "K640S", "text": "For alloy K640S, corrosion condition: 25% NaCl + 75% Na₂SO₄, weighed every 10h, re-salted repeatedly; at 900°C, specimen condition: substrate, test time 50h, corrosion weight gain: -53.668 g/cm²."}
{"id": "K640S", "text": "For alloy K640S, corrosion condition: 25% NaCl + 75% Na₂SO₄, weighed every 10h, re-salted repeatedly; at 900°C, specimen condition: substrate, test time 60h, corrosion weight gain: -61.925 g/cm²."}
{"id": "K640S", "text": "For alloy K640S, corrosion condition: 25% NaCl + 75% Na₂SO₄, weighed every 10h, re-salted repeatedly; at 900°C, specimen condition: aluminized, test time 30h, corrosion weight gain: -0.713 g/cm²."}
{"id": "K640S", "text": "For alloy K640S, corrosion condition: 25% NaCl + 75% Na₂SO₄, weighed every 10h, re-salted repeatedly; at 900°C, specimen condition: aluminized, test time 40h, corrosion weight gain: -3.252 g/cm²"}
{"id": "K640S", "text": "For alloy K640S, corrosion condition: 25% NaCl + 75% Na₂SO₄, weighed every 10h, re-salted repeatedly; at 900°C, specimen condition: aluminized, test time 50h, corrosion weight gain: -10.661 g/cm²."}
{"id": "K640S", "text": "For alloy K640S, corrosion condition: 25% NaCl + 75% Na₂SO₄, weighed every 10h, re-salted repeatedly; at 900°C, specimen condition: aluminized, test time 60h, corrosion weight gain: -23.396 g/cm²."}
{"id": "K644", "text": "For alloy K644, salt spray formulation: 11 g MgCl₂·6H₂O + 4 g Na₂SO₄ + 1.2 g CaCl₂ + 25 g NaCl, made up to 1000 mL with distilled water; at 900°C, test conditions: air-to-fuel ratio 38:1; fuel consumption 5 kg/h; salt spray concentration 76×10^(-6), 50h, average weight loss: 20.2 mg/cm²."}
{"id": "K403", "text": "For alloy K403, specimen condition: as-cast, at 900°C, 50h, corrosion weight loss: 27.7 mg/cm²."}
{"id": "K403", "text": "For alloy K403, specimen condition: as-cast, at 900°C, 100h, corrosion weight loss: 209.2 mg/cm²."}
{"id": "DZ404", "text": "For alloy DZ404, coating: substrate, at 900°C, 100h, corrosion weight loss: 84.36 mg/cm²."}
{"id": "DZ404", "text": "For alloy DZ404, coating: ASL-5, at 900°C, 100h, corrosion weight loss: 1.08 mg/cm²."}
{"id": "DZ405", "text": "For alloy DZ405, specimen condition: substrate, at 900°C, 100h, corrosion weight loss: 97.8 mg/cm², surface condition: specimen surface peeling, green, covered with corrosion pits."}
{"id": "DZ405", "text": "For alloy DZ405, specimen condition: slurry aluminized-siliconized, at 900°C, 100h, corrosion weight loss: 2.22 mg/cm², surface condition: specimens all gray, surface smooth, no corrosion pits."}
{"id": "GH4080A", "text": "For alloy GH4080A, at 700°C, 100h, oxidation rate: 0.037 g/(m²·h)."}
{"id": "GH4080A", "text": "For alloy GH4080A, at 750°C, 100h, oxidation rate: 0.041 g/(m²·h)."}
{"id": "GH4080A", "text": "For alloy GH4080A, at 800°C, 100h, oxidation rate: 0.047 g/(m²·h)."}
{"id": "DZ406", "text": "For alloy DZ406, test conditions: kerosene consumption 0.2 L/h; injected seawater concentration 0.002%; air-to-fuel ratio 1:45; test 100h; specimen uncoated, at 900°C, corrosion rate: 0.06 g/(m²·h)."}
{"id": "DZ406", "text": "For alloy DZ406, test conditions: kerosene consumption 0.2 L/h; injected seawater concentration 0.002%; air-to-fuel ratio 1:45; test 100h; specimen uncoated, at 900°C, cycle 25h, weight change: 1.32 g/m², corrosion rate: 0.06 g/(m²·h)."}
{"id": "DZ406", "text": "For alloy DZ406, test conditions: kerosene consumption 0.2 L/h; injected seawater concentration 0.002%; air-to-fuel ratio 1:45; test 100h; specimen uncoated, at 900°C, cycle 50h, weight change: 1.39 g/m², corrosion rate: 0.06 g/(m²·h)."}
{"id": "DZ406", "text": "For alloy DZ406, test conditions: kerosene consumption 0.2 L/h; injected seawater concentration 0.002%; air-to-fuel ratio 1:45; test 100h; specimen uncoated, at 900°C, cycle 75h, weight change: 1.29 g/m², corrosion rate: 0.06 g/(m²·h)."}
{"id": "DZ406", "text": "For alloy DZ406, test conditions: kerosene consumption 0.2 L/h; injected seawater concentration 0.002%; air-to-fuel ratio 1:45; test 100h; specimen uncoated, at 900°C, cycle 100h, weight change: 1.29 g/m², corrosion rate: 0.06 g/(m²·h)."}
{"id": "DZ404", "text": "For alloy DZ404, specimen condition: surface uniformly coated with Na₂SO₄; salt layer 3 mg/cm², 900°C, 40–60h, initial corrosion stage corrosion rate: 1.86 mg/(cm²·h)."}
{"id": "DZ404", "text": "For alloy DZ404, specimen condition: surface uniformly coated with Na₂SO₄; salt layer 3 mg/cm², 900°C, 40–60h, equilibrium corrosion stage corrosion rate: 0.22 mg/(cm²·h)"}
{"id": "DZ404", "text": "For alloy DZ404, specimen condition: surface uniformly coated with Na₂SO₄; salt layer 3 mg/cm², 900°C, 40–60h, accelerated corrosion stage corrosion rate: 0.62 mg/(cm²·h)."}
{"id": "DZ404", "text": "For alloy DZ404, specimen condition: surface uniformly coated with Na₂SO₄; salt layer 3 mg/cm², 950°C, 15–20h, initial corrosion stage corrosion rate: 2.75 mg/(cm²·h)."}
{"id": "DZ404", "text": "For alloy DZ404, specimen condition: surface uniformly coated with Na₂SO₄; salt layer 3 mg/cm², 950°C, 15–20h, equilibrium corrosion stage corrosion rate: 1.71 mg/(cm²·h)."}
{"id": "DZ404", "text": "For alloy DZ404, specimen condition: surface uniformly coated with Na₂SO₄; salt layer 3 mg/cm², 950°C, 15–20h, accelerated corrosion stage corrosion rate: 9.06 mg/(cm²·h)."}
{"id": "K417G", "text": "For alloy K417G, specimen condition: surface uniformly coated with Na₂SO₄; salt layer 3 mg/cm², 900°C, 40–60h, equilibrium corrosion stage corrosion rate: 0.13 mg/(cm²·h)."}
{"id": "K417G", "text": "For alloy K417G, specimen condition: surface uniformly coated with Na₂SO₄; salt layer 3 mg/cm², 900°C, 40–60h, accelerated corrosion stage corrosion rate: 0.59 mg/(cm²·h)."}
{"id": "K417G", "text": "For alloy K417G, specimen condition: surface uniformly coated with Na₂SO₄; salt layer 3 mg/cm², 950°C, 15–20h, initial corrosion stage corrosion rate: 0.9 mg/(cm²·h)."}
{"id": "K417G", "text": "For alloy K417G, specimen condition: surface uniformly coated with Na₂SO₄; salt layer 3 mg/cm², 950°C, 15–20h, equilibrium corrosion stage corrosion rate: 0.54 mg/(cm²·h)."}
{"id": "DZ417G", "text": "For alloy DZ417G, specimen condition: surface uniformly coated with Na₂SO₄; salt layer 3 mg/cm², 900°C, 40–60h, equilibrium corrosion stage corrosion rate: 0.071 mg/(cm²·h)."}
{"id": "DZ417G", "text": "For alloy DZ417G, specimen condition: surface uniformly coated with Na₂SO₄; salt layer 3 mg/cm², 950°C, 15–20h, initial corrosion stage corrosion rate: 0.9 mg/(cm²·h)."}
{"id": "DZ417G", "text": "For alloy DZ417G, specimen condition: surface uniformly coated with Na₂SO₄; salt layer 3 mg/cm², 950°C, 15–20h, equilibrium corrosion stage corrosion rate: 0.59 mg/(cm²·h)."}
{"id": "DZ417G", "text": "For alloy DZ417G, specimen condition: surface uniformly coated with Na₂SO₄; salt layer 3 mg/cm², 950°C, 15–20h, accelerated corrosion stage corrosion rate: 3.8 mg/(cm²·h)."}
{"id": "DZ417G(Zr-modified)", "text": "For alloy DZ417G (Zr-added), specimen condition: surface uniformly coated with Na₂SO₄; salt layer 3 mg/cm², 900°C, 40–60h, equilibrium corrosion stage corrosion rate: 0.55 mg/(cm²·h)."}
{"id": "DZ417G(Zr-modified)", "text": "For alloy DZ417G (Zr-added), specimen condition: surface uniformly coated with Na₂SO₄; salt layer 3 mg/cm², 900°C, 40–60h, accelerated corrosion stage corrosion rate: 0.48 mg/(cm²·h)."}
{"id": "DZ417G(Zr-modified)", "text": "For alloy DZ417G (Zr-added), specimen condition: surface uniformly coated with Na₂SO₄; salt layer 3 mg/cm², 950°C, 15–20h, initial corrosion stage corrosion rate: 0.9 mg/(cm²·h)."}
{"id": "DZ417G(Zr-modified)", "text": "For alloy DZ417G (Zr-added), specimen condition: surface uniformly coated with Na₂SO₄; salt layer 3 mg/cm², 950°C, 15–20h, accelerated corrosion stage corrosion rate: 2.96 mg/(cm²·h)."}
{"id": "DZ422", "text": "For alloy DZ422, corrosion medium: kerosene and artificial seawater injected into hot gas, air-to-fuel ratio 1:45, at 800°C, longitudinal specimen, 100h corrosion weight loss: 0.55 mg/cm²."}
{"id": "DZ422", "text": "For alloy DZ422, corrosion medium: kerosene and artificial seawater injected into hot gas, air-to-fuel ratio 1:45, at 800°C, transverse specimen, 100h corrosion weight loss: 0.58 mg/cm²."}
{"id": "DZ422", "text": "For alloy DZ422, corrosion medium: kerosene and artificial seawater injected into hot gas, air-to-fuel ratio 1:45, at 900°C, longitudinal specimen, 100h corrosion weight loss: 30.99 mg/cm²."}
{"id": "DZ422", "text": "For alloy DZ422, corrosion medium: kerosene and artificial seawater injected into hot gas, air-to-fuel ratio 1:45, at 900°C, transverse specimen, 100h corrosion weight loss: 34.67 mg/cm²."}
{"id": "DZ422", "text": "For alloy DZ422, corrosion medium: kerosene and artificial seawater injected into hot gas, air-to-fuel ratio 1:45, at 1000°C, longitudinal specimen, 100h corrosion weight loss: 4.01 mg/cm²."}
{"id": "DZ422", "text": "For alloy DZ422, corrosion medium: kerosene and artificial seawater injected into hot gas, air-to-fuel ratio 1:45, at 1000°C, transverse specimen, 100h corrosion weight loss: 4.42 mg/cm²."}
{"id": "DZ422B", "text": "For alloy DZ422B, corrosion condition: salt (NaCl) content 5×10^(-6); kerosene flow rate 200 L/h; air-to-fuel ratio 1:45; each cycle: heating 55s, air blast 5s; at 900°C, average corrosion weight loss over 100 cycles: 55.5 g/cm²."}
{"id": "DZ422B", "text": "For alloy DZ422B, corrosion condition: salt (NaCl) content 5×10^(-6); kerosene flow rate 200 L/h; air-to-fuel ratio 1:45; each cycle: heating 55s, air blast 5s; at 1000°C, average corrosion weight loss over 100 cycles: 39.1 g/cm²."}
{"id": "DZ438G", "text": "For alloy DZ438G, corrosion condition: No. 0 light diesel fuel; air-to-fuel ratio 41:1; salt concentration 0.0005%; at 800°C, 50h, weight loss: 0.32 mg/cm²."}
{"id": "DZ438G", "text": "For alloy DZ438G, corrosion condition: No. 0 light diesel fuel; air-to-fuel ratio 41:1; salt concentration 0.0005%; at 800°C, 150h, weight loss: 0.92 mg/cm²."}
{"id": "DZ438G", "text": "For alloy DZ438G, corrosion condition: No. 0 light diesel fuel; air-to-fuel ratio 41:1; salt concentration 0.0005%; at 800°C, 300h, weight loss: 2.33 mg/cm²."}
{"id": "DZ438G", "text": "For alloy DZ438G, corrosion condition: No. 0 light diesel fuel; air-to-fuel ratio 41:1; salt concentration 0.0005%; at 900°C, 50h, weight loss: 6.35 mg/cm²."}
{"id": "DZ438G", "text": "For alloy DZ438G, corrosion condition: No. 0 light diesel fuel; air-to-fuel ratio 41:1; salt concentration 0.0005%; at 900°C, 150h, weight loss: 28.82 mg/cm²."}
{"id": "DZ438G", "text": "For alloy DZ438G, corrosion condition: No. 0 light diesel fuel; air-to-fuel ratio 41:1; salt concentration 0.0005%; at 900°C, 300h, weight loss: 60.82 mg/cm²."}
{"id": "K438G", "text": "For alloy K438G, corrosion condition: No. 0 light diesel fuel; air-to-fuel ratio 41:1; salt concentration 0.0005%; at 800°C, 50h, weight loss: 0.28 mg/cm²."}
{"id": "K438G", "text": "For alloy K438G, corrosion condition: No. 0 light diesel fuel; air-to-fuel ratio 41:1; salt concentration 0.0005%; at 800°C, 150h, weight loss: 1.08 mg/cm²."}
{"id": "K438G", "text": "For alloy K438G, corrosion condition: No. 0 light diesel fuel; air-to-fuel ratio 41:1; salt concentration 0.0005%; at 800°C, 300h, weight loss: 3.1 mg/cm²."}
{"id": "K438G", "text": "For alloy K438G, corrosion condition: No. 0 light diesel fuel; air-to-fuel ratio 41:1; salt concentration 0.0005%; at 900°C, 50h, weight loss: 8.57 mg/cm²."}
{"id": "K438G", "text": "For alloy K438G, corrosion condition: No. 0 light diesel fuel; air-to-fuel ratio 41:1; salt concentration 0.0005%; at 900°C, 150h, weight loss: 29.52 mg/cm²."}
