Repository: JY18888/HTMAT-an-agent-for-superalloys

# HTMAT: A Knowledge-Data Dual-Driven Agent for Autonomous Superalloy Design

HTMAT (**H**igh-**T**emperature **M**aterials **A**gent) is a knowledge-graph-guided, prompt-engineered AI agent for the autonomous design of nickel-based single-crystal superalloys. By integrating a metallurgical knowledge graph with physics-informed deep learning models within a multi-stage reasoning pipeline, HTMAT converges from ~1.37 × 10⁹ possible compositions to a single Pareto-optimal alloy — **CSU-T1** — without any target composition specified in its instructions.

File: Alloy_KG_Project/1_Data/2.3english.jsonl (part 1 of 3)
{"id": "GH3030", "text": "Thermal Conductivity at 100°C=15.1 W/(m·℃)"}
{"id": "GH3030", "text": "Thermal Conductivity at 200°C=16.3 W/(m·℃)"}
{"id": "GH3030", "text": "Thermal Conductivity at 300°C=18.0 W/(m·℃)"}
{"id": "GH3030", "text": "Thermal Conductivity at 400°C=19.3 W/(m·℃)"}
{"id": "GH3030", "text": "Thermal Conductivity at 500°C=20.9 W/(m·℃)"}
{"id": "GH3030", "text": "Thermal Conductivity at 600°C=22.2 W/(m·℃)"}
{"id": "GH3030", "text": "Thermal Conductivity at 700°C=23.4 W/(m·℃)"}
{"id": "GH3030", "text": "Thermal Conductivity at 800°C=25.1 W/(m·℃)"}
{"id": "GH3030", "text": "Thermal Conductivity at 900°C=26.4 W/(m·℃)"}
{"id": "K414", "text": "Thermal Conductivity at 100°C=11.3 W/(m·℃)"}
{"id": "K414", "text": "Thermal Conductivity at 200°C=12.9 W/(m·℃)"}
{"id": "K414", "text": "Thermal Conductivity at 300°C=14.6 W/(m·℃)"}
{"id": "K414", "text": "Thermal Conductivity at 400°C=15.9 W/(m·℃)"}
{"id": "K414", "text": "Thermal Conductivity at 500°C=16.8 W/(m·℃)"}
{"id": "K414", "text": "Thermal Conductivity at 600°C=18.3 W/(m·℃)"}
{"id": "K414", "text": "Thermal Conductivity at 700°C=20.9 W/(m·℃)"}
{"id": "K414", "text": "Thermal Conductivity at 800°C=22.9 W/(m·℃)"}
{"id": "K414", "text": "Thermal Conductivity at 900°C=22.8 W/(m·℃)"}
{"id": "K414", "text": "Thermal Conductivity at 1000°C=21.3 W/(m·℃)"}
{"id": "GH3039", "text": "Thermal Conductivity at 100°C=13.8 W/(m·℃)"}
{"id": "GH3039", "text": "Thermal Conductivity at 200°C=15.5 W/(m·℃)"}
{"id": "GH3039", "text": "Thermal Conductivity at 300°C=17.2 W/(m·℃)"}
{"id": "GH3039", "text": "Thermal Conductivity at 400°C=18.8 W/(m·℃)"}
{"id": "GH3039", "text": "Thermal Conductivity at 500°C=20.5 W/(m·℃)"}
{"id": "GH3039", "text": "Thermal Conductivity at 600°C=21.8 W/(m·℃)"}
{"id": "GH3039", "text": "Thermal Conductivity at 700°C=23.4 W/(m·℃)"}
{"id": "GH3039", "text": "Thermal Conductivity at 800°C=25.1 W/(m·℃)"}
{"id": "GH3039", "text": "Thermal Conductivity at 900°C=26.8 W/(m·℃)"}
{"id": "K417", "text": "Thermal Conductivity at 132°C=10.87 W/(m·℃)"}
{"id": "K417", "text": "Thermal Conductivity at 419°C=14.23 W/(m·℃)"}
{"id": "K417", "text": "Thermal Conductivity at 661°C=19.25 W/(m·℃)"}
{"id": "K417", "text": "Thermal Conductivity at 760°C=25.94 W/(m·℃)"}
{"id": "K417", "text": "Thermal Conductivity at 947°C=38.49 W/(m·℃)"}
{"id": "K417", "text": "Thermal Conductivity at 1076°C=35.98 W/(m·℃)"}
{"id": "K417", "text": "Thermal Conductivity at 1109°C=41.42 W/(m·℃)"}
{"id": "GH3044", "text": "Thermal Conductivity at 100°C=11.7 W/(m·℃)"}
{"id": "GH3044", "text": "Thermal Conductivity at 200°C=13.0 W/(m·℃)"}
{"id": "GH3044", "text": "Thermal Conductivity at 300°C=14.2 W/(m·℃)"}
{"id": "GH3044", "text": "Thermal Conductivity at 400°C=15.9 W/(m·℃)"}
{"id": "GH3044", "text": "Thermal Conductivity at 500°C=17.2 W/(m·℃)"}
{"id": "GH3044", "text": "Thermal Conductivity at 600°C=18.4 W/(m·℃)"}
{"id": "GH3044", "text": "Thermal Conductivity at 700°C=19.7 W/(m·℃)"}
{"id": "GH3044", "text": "Thermal Conductivity at 800°C=21.8 W/(m·℃)"}
{"id": "GH3044", "text": "Thermal Conductivity at 900°C=24.7 W/(m·℃)"}
{"id": "GH3044", "text": "Thermal Conductivity at 950°C=25.1 W/(m·℃)"}
{"id": "K417G", "text": "Thermal Conductivity at 200°C=13.86 W/(m·℃)"}
{"id": "K417G", "text": "Thermal Conductivity at 300°C=14.4 W/(m·℃)"}
{"id": "K417G", "text": "Thermal Conductivity at 400°C=15.28 W/(m·℃)"}
{"id": "K417G", "text": "Thermal Conductivity at 500°C=16.83 W/(m·℃)"}
{"id": "K417G", "text": "Thermal Conductivity at 600°C=18.8 W/(m·℃)"}
{"id": "K417G", "text": "Thermal Conductivity at 700°C=21.35 W/(m·℃)"}
{"id": "K417G", "text": "Thermal Conductivity at 800°C=23.86 W/(m·℃)"}
{"id": "K417G", "text": "Thermal Conductivity at 900°C=24.91 W/(m·℃)"}
{"id": "K417G", "text": "Thermal Conductivity at 1000°C=25.25 W/(m·℃)"}
{"id": "GH3128", "text": "Thermal Conductivity at 100°C=11.3 W/(m·℃)"}
{"id": "GH3128", "text": "Thermal Conductivity at 200°C=12.56 W/(m·℃)"}
{"id": "GH3128", "text": "Thermal Conductivity at 300°C=14.24 W/(m·℃)"}
{"id": "GH3128", "text": "Thermal Conductivity at 400°C=15.49 W/(m·℃)"}
{"id": "GH3128", "text": "Thermal Conductivity at 500°C=16.75 W/(m·℃)"}
{"id": "GH3128", "text": "Thermal Conductivity at 600°C=18.42 W/(m·℃)"}
{"id": "GH3128", "text": "Thermal Conductivity at 700°C=19.68 W/(m·℃)"}
{"id": "GH3128", "text": "Thermal Conductivity at 800°C=21.35 W/(m·℃)"}
{"id": "GH3128", "text": "Thermal Conductivity at 900°C=23.02 W/(m·℃)"}
{"id": "GH3128", "text": "Thermal Conductivity at 950°C=23.86 W/(m·℃)"}
{"id": "K417L", "text": "Thermal Conductivity at 300°C=12.87 W/(m·℃)"}
{"id": "K417L", "text": "Thermal Conductivity at 400°C=14.71 W/(m·℃)"}
{"id": "K417L", "text": "Thermal Conductivity at 500°C=16.76 W/(m·℃)"}
{"id": "K417L", "text": "Thermal Conductivity at 600°C=18.98 W/(m·℃)"}
{"id": "K417L", "text": "Thermal Conductivity at 700°C=21.4 W/(m·℃)"}
{"id": "K417L", "text": "Thermal Conductivity at 800°C=23.99 W/(m·℃)"}
{"id": "K417L", "text": "Thermal Conductivity at 900°C=26.75 W/(m·℃)"}
{"id": "K417L", "text": "Thermal Conductivity at 1000°C=29.68 W/(m·℃)"}
{"id": "GH3170", "text": "Thermal Conductivity at 100°C=13.4 W/(m·℃)"}
{"id": "GH3170", "text": "Thermal Conductivity at 200°C=14.2 W/(m·℃)"}
{"id": "GH3170", "text": "Thermal Conductivity at 300°C=15.1 W/(m·℃)"}
{"id": "GH3170", "text": "Thermal Conductivity at 400°C=16.3 W/(m·℃)"}
{"id": "GH3170", "text": "Thermal Conductivity at 500°C=17.2 W/(m·℃)"}
{"id": "GH3170", "text": "Thermal Conductivity at 600°C=18.0 W/(m·℃)"}
{"id": "GH3170", "text": "Thermal Conductivity at 700°C=18.8 W/(m·℃)"}
{"id": "GH3170", "text": "Thermal Conductivity at 800°C=19.7 W/(m·℃)"}
{"id": "GH3170", "text": "Thermal Conductivity at 900°C=20.5 W/(m·℃)"}
{"id": "K418", "text": "Thermal Conductivity at 100°C=10.15 W/(m·℃)"}
{"id": "K418", "text": "Thermal Conductivity at 200°C=11.72 W/(m·℃)"}
{"id": "K418", "text": "Thermal Conductivity at 300°C=12.98 W/(m·℃)"}
{"id": "K418", "text": "Thermal Conductivity at 400°C=14.65 W/(m·℃)"}
{"id": "K418", "text": "Thermal Conductivity at 500°C=16.33 W/(m·℃)"}
{"id": "K418", "text": "Thermal Conductivity at 600°C=18.42 W/(m·℃)"}
{"id": "K418", "text": "Thermal Conductivity at 700°C=20.52 W/(m·℃)"}
{"id": "K418", "text": "Thermal Conductivity at 800°C=22.61 W/(m·℃)"}
{"id": "K418", "text": "Thermal Conductivity at 900°C=24.28 W/(m·℃)"}
{"id": "GH3181", "text": "Thermal Conductivity at 100°C=14.23 W/(m·℃)"}
{"id": "GH3181", "text": "Thermal Conductivity at 200°C=15.48 W/(m·℃)"}
{"id": "GH3181", "text": "Thermal Conductivity at 300°C=17.57 W/(m·℃)"}
{"id": "GH3181", "text": "Thermal Conductivity at 400°C=20.5 W/(m·℃)"}
{"id": "GH3181", "text": "Thermal Conductivity at 500°C=24.27 W/(m·℃)"}
{"id": "GH3181", "text": "Thermal Conductivity at 600°C=28.45 W/(m·℃)"}
{"id": "GH3181", "text": "Thermal Conductivity at 700°C=33.05 W/(m·℃)"}
{"id": "GH3181", "text": "Thermal Conductivity at 800°C=37.66 W/(m·℃)"}
{"id": "GH3181", "text": "Thermal Conductivity at 900°C=42.26 W/(m·℃)"}
{"id": "K418B", "text": "Thermal Conductivity at 100°C=10.25 W/(m·℃)"}
{"id": "K418B", "text": "Thermal Conductivity at 200°C=11.93 W/(m·℃)"}
{"id": "K418B", "text": "Thermal Conductivity at 300°C=13.81 W/(m·℃)"}
{"id": "K418B", "text": "Thermal Conductivity at 400°C=15.48 W/(m·℃)"}
{"id": "K418B", "text": "Thermal Conductivity at 500°C=17.15 W/(m·℃)"}
{"id": "K418B", "text": "Thermal Conductivity at 600°C=18.83 W/(m·℃)"}
{"id": "K418B", "text": "Thermal Conductivity at 700°C=20.5 W/(m·℃)"}
{"id": "K418B", "text": "Thermal Conductivity at 800°C=22.18 W/(m·℃)"}
{"id": "K418B", "text": "Thermal Conductivity at 900°C=23.85 W/(m·℃)"}
{"id": "K418B", "text": "Thermal Conductivity at 1000°C=25.73 W/(m·℃)"}
{"id": "GH3230", "text": "Thermal Conductivity at 20°C=12.3 W/(m·℃)"}
{"id": "GH3230", "text": "Thermal Conductivity at 100°C=16.0 W/(m·℃)"}
{"id": "GH3230", "text": "Thermal Conductivity at 200°C=19.2 W/(m·℃)"}
{"id": "GH3230", "text": "Thermal Conductivity at 300°C=23.1 W/(m·℃)"}
{"id": "GH3230", "text": "Thermal Conductivity at 400°C=22.3 W/(m·℃)"}
{"id": "GH3230", "text": "Thermal Conductivity at 500°C=25.4 W/(m·℃)"}
{"id": "K419", "text": "Thermal Conductivity at 150°C=10.65 W/(m·℃)"}
{"id": "K419", "text": "Thermal Conductivity at 200°C=10.89 W/(m·℃)"}
{"id": "K419", "text": "Thermal Conductivity at 300°C=13.4 W/(m·℃)"}
{"id": "K419", "text": "Thermal Conductivity at 400°C=15.49 W/(m·℃)"}
{"id": "K419", "text": "Thermal Conductivity at 500°C=17.17 W/(m·℃)"}
{"id": "K419", "text": "Thermal Conductivity at 600°C=19.26 W/(m·℃)"}
{"id": "K419", "text": "Thermal Conductivity at 700°C=20.93 W/(m·℃)"}
{"id": "K419", "text": "Thermal Conductivity at 800°C=22.61 W/(m·℃)"}
{"id": "K419", "text": "Thermal Conductivity at 900°C=24.7 W/(m·℃)"}
{"id": "K419", "text": "Thermal Conductivity at 1000°C=26.8 W/(m·℃)"}
{"id": "GH3536 and K4536", "text": "Thermal Conductivity at 100°C=13.38 W/(m·℃)"}
{"id": "GH3536 and K4536", "text": "Thermal Conductivity at 200°C=17.97 W/(m·℃)"}
{"id": "GH3536 and K4536", "text": "Thermal Conductivity at 300°C=20.27 W/(m·℃)"}
{"id": "GH3536 and K4536", "text": "Thermal Conductivity at 400°C=22.4 W/(m·℃)"}
{"id": "GH3536 and K4536", "text": "Thermal Conductivity at 500°C=24.62 W/(m·℃)"}
{"id": "GH3536 and K4536", "text": "Thermal Conductivity at 600°C=26.79 W/(m·℃)"}
{"id": "GH3536 and K4536", "text": "Thermal Conductivity at 700°C=29.05 W/(m·℃)"}
{"id": "GH3536 and K4536", "text": "Thermal Conductivity at 800°C=31.14 W/(m·℃)"}
{"id": "GH3536 and K4536", "text": "Thermal Conductivity at 900°C=33.44 W/(m·℃)"}
{"id": "K419H", "text": "Thermal Conductivity at 100°C=8.97 W/(m·℃)"}
{"id": "K419H", "text": "Thermal Conductivity at 200°C=10.05 W/(m·℃)"}
{"id": "K419H", "text": "Thermal Conductivity at 300°C=11.3 W/(m·℃)"}
{"id": "K419H", "text": "Thermal Conductivity at 400°C=12.98 W/(m·℃)"}
{"id": "K419H", "text": "Thermal Conductivity at 500°C=14.24 W/(m·℃)"}
{"id": "K419H", "text": "Thermal Conductivity at 600°C=15.91 W/(m·℃)"}
{"id": "K419H", "text": "Thermal Conductivity at 700°C=18.0 W/(m·℃)"}
{"id": "K419H", "text": "Thermal Conductivity at 800°C=19.68 W/(m·℃)"}
{"id": "K419H", "text": "Thermal Conductivity at 900°C=22.19 W/(m·℃)"}
{"id": "K419H", "text": "Thermal Conductivity at 1000°C=26.38 W/(m·℃)"}
{"id": "K419H", "text": "Thermal Conductivity at 1050°C=28.47 W/(m·℃)"}
{"id": "GH3600", "text": "Thermal Conductivity at 20°C=12.85 W/(m·℃)"}
{"id": "GH3600", "text": "Thermal Conductivity at 100°C=13.94 W/(m·℃)"}
{"id": "GH3600", "text": "Thermal Conductivity at 200°C=15.15 W/(m·℃)"}
{"id": "GH3600", "text": "Thermal Conductivity at 300°C=16.62 W/(m·℃)"}
{"id": "GH3600", "text": "Thermal Conductivity at 400°C=18.17 W/(m·℃)"}
{"id": "GH3600", "text": "Thermal Conductivity at 500°C=20.72 W/(m·℃)"}
{"id": "GH3600", "text": "Thermal Conductivity at 600°C=22.4 W/(m·℃)"}
{"id": "GH3600", "text": "Thermal Conductivity at 700°C=24.49 W/(m·℃)"}
{"id": "GH3600", "text": "Thermal Conductivity at 800°C=27.0 W/(m·℃)"}
{"id": "GH3600", "text": "Thermal Conductivity at 900°C=29.51 W/(m·℃)"}
{"id": "GH3600", "text": "Thermal Conductivity at 1000°C=31.6 W/(m·℃)"}
{"id": "K420", "text": "Thermal Conductivity at 100°C=2.23 W/(m·℃)"}
{"id": "K420", "text": "Thermal Conductivity at 200°C=2.46 W/(m·℃)"}
{"id": "K420", "text": "Thermal Conductivity at 300°C=2.84 W/(m·℃)"}
{"id": "K420", "text": "Thermal Conductivity at 400°C=3.22 W/(m·℃)"}
{"id": "K420", "text": "Thermal Conductivity at 500°C=3.61 W/(m·℃)"}
{"id": "K420", "text": "Thermal Conductivity at 600°C=3.98 W/(m·℃)"}
{"id": "K420", "text": "Thermal Conductivity at 700°C=4.35 W/(m·℃)"}
{"id": "K420", "text": "Thermal Conductivity at 800°C=4.79 W/(m·℃)"}
{"id": "K420", "text": "Thermal Conductivity at 900°C=5.3 W/(m·℃)"}
{"id": "K420", "text": "Thermal Conductivity at 1000°C=5.85 W/(m·℃)"}
{"id": "K420", "text": "Thermal Conductivity at 1050°C=6.13 W/(m·℃)"}
{"id": "K423", "text": "Thermal Conductivity at 100°C=10.05 W/(m·℃)"}
{"id": "K423", "text": "Thermal Conductivity at 200°C=11.3 W/(m·℃)"}
{"id": "K423", "text": "Thermal Conductivity at 300°C=12.98 W/(m·℃)"}
{"id": "K423", "text": "Thermal Conductivity at 400°C=15.49 W/(m·℃)"}
{"id": "K423", "text": "Thermal Conductivity at 500°C=18.0 W/(m·℃)"}
{"id": "K423", "text": "Thermal Conductivity at 600°C=20.93 W/(m·℃)"}
{"id": "K423", "text": "Thermal Conductivity at 700°C=23.45 W/(m·℃)"}
{"id": "K423", "text": "Thermal Conductivity at 800°C=25.54 W/(m·℃)"}
{"id": "K423", "text": "Thermal Conductivity at 900°C=28.47 W/(m·℃)"}
{"id": "K213", "text": "Thermal Conductivity at 100°C=10.89 W/(m·℃)"}
{"id": "K213", "text": "Thermal Conductivity at 200°C=12.14 W/(m·℃)"}
{"id": "K213", "text": "Thermal Conductivity at 300°C=13.4 W/(m·℃)"}
{"id": "K213", "text": "Thermal Conductivity at 400°C=14.65 W/(m·℃)"}
{"id": "K213", "text": "Thermal Conductivity at 500°C=15.91 W/(m·℃)"}
{"id": "K213", "text": "Thermal Conductivity at 600°C=17.58 W/(m·℃)"}
{"id": "K213", "text": "Thermal Conductivity at 700°C=18.84 W/(m·℃)"}
{"id": "K213", "text": "Thermal Conductivity at 800°C=20.52 W/(m·℃)"}
{"id": "GH3652", "text": "Thermal Conductivity at 25°C=11.7 W/(m·℃)"}
{"id": "GH3652", "text": "Thermal Conductivity at 100°C=12.6 W/(m·℃)"}
{"id": "GH3652", "text": "Thermal Conductivity at 200°C=13.8 W/(m·℃)"}
{"id": "GH3652", "text": "Thermal Conductivity at 300°C=15.5 W/(m·℃)"}
{"id": "GH3652", "text": "Thermal Conductivity at 400°C=17.2 W/(m·℃)"}
{"id": "GH3652", "text": "Thermal Conductivity at 500°C=18.9 W/(m·℃)"}
{"id": "GH3652", "text": "Thermal Conductivity at 600°C=20.1 W/(m·℃)"}
{"id": "GH3652", "text": "Thermal Conductivity at 700°C=23.0 W/(m·℃)"}
{"id": "GH3652", "text": "Thermal Conductivity at 800°C=24.7 W/(m·℃)"}
{"id": "GH3652", "text": "Thermal Conductivity at 900°C=26.8 W/(m·℃)"}
{"id": "K423A", "text": "Thermal Conductivity at 200°C=11.6 W/(m·℃)"}
{"id": "K423A", "text": "Thermal Conductivity at 300°C=13.6 W/(m·℃)"}
{"id": "K423A", "text": "Thermal Conductivity at 400°C=15.5 W/(m·℃)"}
{"id": "K423A", "text": "Thermal Conductivity at 500°C=17.5 W/(m·℃)"}
{"id": "K423A", "text": "Thermal Conductivity at 600°C=19.6 W/(m·℃)"}
{"id": "K423A", "text": "Thermal Conductivity at 700°C=21.6 W/(m·℃)"}
{"id": "K423A", "text": "Thermal Conductivity at 800°C=23.7 W/(m·℃)"}
{"id": "K423A", "text": "Thermal Conductivity at 900°C=25.7 W/(m·℃)"}
{"id": "K423A", "text": "Thermal Conductivity at 1000°C=27.5 W/(m·℃)"}
{"id": "GH5188", "text": "Thermal Conductivity at 200°C=12.23 W/(m·℃)"}
{"id": "GH5188", "text": "Thermal Conductivity at 300°C=15.32 W/(m·℃)"}
{"id": "GH5188", "text": "Thermal Conductivity at 400°C=18.3 W/(m·℃)"}
{"id": "GH5188", "text": "Thermal Conductivity at 500°C=20.81 W/(m·℃)"}
{"id": "GH5188", "text": "Thermal Conductivity at 600°C=22.9 W/(m·℃)"}
{"id": "GH5188", "text": "Thermal Conductivity at 700°C=25.04 W/(m·℃)"}
{"id": "GH5188", "text": "Thermal Conductivity at 800°C=26.5 W/(m·℃)"}
{"id": "GH5188", "text": "Thermal Conductivity at 900°C=27.88 W/(m·℃)"}
{"id": "GH5188", "text": "Thermal Conductivity at 1000°C=29.06 W/(m·℃)"}
{"id": "K424", "text": "Thermal Conductivity at 100°C=10.85 W/(m·℃)"}
{"id": "K424", "text": "Thermal Conductivity at 200°C=12.0 W/(m·℃)"}
{"id": "K424", "text": "Thermal Conductivity at 300°C=13.5 W/(m·℃)"}
{"id": "K424", "text": "Thermal Conductivity at 400°C=15.05 W/(m·℃)"}
{"id": "K424", "text": "Thermal Conductivity at 500°C=16.55 W/(m·℃)"}
{"id": "K424", "text": "Thermal Conductivity at 600°C=18.25 W/(m·℃)"}
{"id": "K424", "text": "Thermal Conductivity at 700°C=20.1 W/(m·℃)"}
{"id": "K424", "text": "Thermal Conductivity at 800°C=21.95 W/(m·℃)"}
{"id": "K424", "text": "Thermal Conductivity at 900°C=23.8 W/(m·℃)"}
{"id": "K424", "text": "Thermal Conductivity at 1000°C=25.4 W/(m·℃)"}
{"id": "K435", "text": "Thermal Conductivity at 200°C=11.4 W/(m·℃)"}
{"id": "K435", "text": "Thermal Conductivity at 300°C=13.4 W/(m·℃)"}
{"id": "K435", "text": "Thermal Conductivity at 400°C=15.3 W/(m·℃)"}
{"id": "K435", "text": "Thermal Conductivity at 500°C=17.2 W/(m·℃)"}
{"id": "K435", "text": "Thermal Conductivity at 600°C=19.0 W/(m·℃)"}
{"id": "K435", "text": "Thermal Conductivity at 700°C=20.8 W/(m·℃)"}
{"id": "K435", "text": "Thermal Conductivity at 800°C=22.5 W/(m·℃)"}
{"id": "K435", "text": "Thermal Conductivity at 900°C=24.0 W/(m·℃)"}
{"id": "K435", "text": "Thermal Conductivity at 1000°C=25.5 W/(m·℃)"}
{"id": "GH5605S", "text": "Thermal Conductivity at 20°C=10.7 W/(m·℃)"}
{"id": "GH5605S", "text": "Thermal Conductivity at 100°C=12.6 W/(m·℃)"}
{"id": "GH5605S", "text": "Thermal Conductivity at 200°C=14.9 W/(m·℃)"}
{"id": "GH5605S", "text": "Thermal Conductivity at 300°C=17.2 W/(m·℃)"}
{"id": "GH5605S", "text": "Thermal Conductivity at 400°C=19.4 W/(m·℃)"}
{"id": "GH5605S", "text": "Thermal Conductivity at 500°C=21.4 W/(m·℃)"}
{"id": "GH5605S", "text": "Thermal Conductivity at 600°C=23.3 W/(m·℃)"}
{"id": "GH5605S", "text": "Thermal Conductivity at 700°C=25.1 W/(m·℃)"}
{"id": "GH5605S", "text": "Thermal Conductivity at 800°C=26.6 W/(m·℃)"}
{"id": "GH5605S", "text": "Thermal Conductivity at 900°C=28.0 W/(m·℃)"}
{"id": "GH5605S", "text": "Thermal Conductivity at 1000°C=29.2 W/(m·℃)"}
{"id": "K438", "text": "Thermal Conductivity at 200°C=11.85 W/(m·℃)"}
{"id": "K438", "text": "Thermal Conductivity at 300°C=14.03 W/(m·℃)"}
{"id": "K438", "text": "Thermal Conductivity at 400°C=15.91 W/(m·℃)"}
{"id": "K438", "text": "Thermal Conductivity at 500°C=17.67 W/(m·℃)"}
{"id": "K438", "text": "Thermal Conductivity at 600°C=20.39 W/(m·℃)"}
{"id": "K438", "text": "Thermal Conductivity at 700°C=23.15 W/(m·℃)"}
{"id": "K438", "text": "Thermal Conductivity at 800°C=26.63 W/(m·℃)"}
{"id": "K438", "text": "Thermal Conductivity at 900°C=30.1 W/(m·℃)"}
{"id": "K438", "text": "Thermal Conductivity at 1000°C=33.08 W/(m·℃)"}
{"id": "GH2018", "text": "Thermal Conductivity at 20°C=10.5 W/(m·℃)"}
{"id": "GH2018", "text": "Thermal Conductivity at 100°C=11.7 W/(m·℃)"}
{"id": "GH2018", "text": "Thermal Conductivity at 200°C=13.4 W/(m·℃)"}
{"id": "GH2018", "text": "Thermal Conductivity at 300°C=15.1 W/(m·℃)"}
{"id": "GH2018", "text": "Thermal Conductivity at 400°C=16.3 W/(m·℃)"}
{"id": "GH2018", "text": "Thermal Conductivity at 500°C=17.6 W/(m·℃)"}
{"id": "GH2018", "text": "Thermal Conductivity at 600°C=19.7 W/(m·℃)"}
{"id": "GH2018", "text": "Thermal Conductivity at 700°C=21.4 W/(m·℃)"}
{"id": "GH2018", "text": "Thermal Conductivity at 800°C=23.0 W/(m·℃)"}
{"id": "GH2018", "text": "Thermal Conductivity at 900°C=25.1 W/(m·℃)"}
{"id": "K438G", "text": "Thermal Conductivity at 200°C=11.2 W/(m·℃)"}
{"id": "K438G", "text": "Thermal Conductivity at 300°C=13.1 W/(m·℃)"}
{"id": "K438G", "text": "Thermal Conductivity at 400°C=14.9 W/(m·℃)"}
{"id": "K438G", "text": "Thermal Conductivity at 500°C=16.5 W/(m·℃)"}
{"id": "K438G", "text": "Thermal Conductivity at 600°C=18.0 W/(m·℃)"}
{"id": "K438G", "text": "Thermal Conductivity at 700°C=19.2 W/(m·℃)"}
{"id": "K438G", "text": "Thermal Conductivity at 800°C=20.2 W/(m·℃)"}
{"id": "K438G", "text": "Thermal Conductivity at 900°C=21.0 W/(m·℃)"}
{"id": "K438G", "text": "Thermal Conductivity at 1000°C=22.1 W/(m·℃)"}
{"id": "K441", "text": "Thermal Conductivity at 300°C=12.5 W/(m·℃)"}
{"id": "K441", "text": "Thermal Conductivity at 400°C=14.04 W/(m·℃)"}
{"id": "K441", "text": "Thermal Conductivity at 500°C=14.08 W/(m·℃)"}
{"id": "K441", "text": "Thermal Conductivity at 600°C=17.68 W/(m·℃)"}
{"id": "K441", "text": "Thermal Conductivity at 700°C=19.9 W/(m·℃)"}
{"id": "K441", "text": "Thermal Conductivity at 800°C=22.36 W/(m·℃)"}
{"id": "K441", "text": "Thermal Conductivity at 900°C=25.08 W/(m·℃)"}
{"id": "K441", "text": "Thermal Conductivity at 1000°C=28.09 W/(m·℃)"}
{"id": "K441", "text": "Thermal Conductivity at 1100°C=31.35 W/(m·℃)"}
{"id": "K444", "text": "Thermal Conductivity at 200°C=11.9 W/(m·℃)"}
{"id": "K444", "text": "Thermal Conductivity at 300°C=13.6 W/(m·℃)"}
{"id": "K444", "text": "Thermal Conductivity at 400°C=15.3 W/(m·℃)"}
{"id": "K444", "text": "Thermal Conductivity at 500°C=16.8 W/(m·℃)"}
{"id": "K444", "text": "Thermal Conductivity at 600°C=18.2 W/(m·℃)"}
{"id": "K444", "text": "Thermal Conductivity at 700°C=19.4 W/(m·℃)"}
{"id": "K444", "text": "Thermal Conductivity at 800°C=20.5 W/(m·℃)"}
{"id": "K444", "text": "Thermal Conductivity at 900°C=21.4 W/(m·℃)"}
{"id": "K444", "text": "Thermal Conductivity at 1000°C=22.1 W/(m·℃)"}
{"id": "GH2036", "text": "Thermal Conductivity at 100°C=17.16 W/(m·℃)"}
{"id": "GH2036", "text": "Thermal Conductivity at 200°C=18.42 W/(m·℃)"}
{"id": "GH2036", "text": "Thermal Conductivity at 300°C=19.68 W/(m·℃)"}
{"id": "GH2036", "text": "Thermal Conductivity at 400°C=21.35 W/(m·℃)"}
{"id": "GH2036", "text": "Thermal Conductivity at 500°C=23.03 W/(m·℃)"}
{"id": "GH2036", "text": "Thermal Conductivity at 600°C=24.7 W/(m·℃)"}
{"id": "GH2036", "text": "Thermal Conductivity at 700°C=25.96 W/(m·℃)"}
{"id": "GH2036", "text": "Thermal Conductivity at 800°C=27.21 W/(m·℃)"}
{"id": "GH2036", "text": "Thermal Conductivity at 900°C=29.31 W/(m·℃)"}
{"id": "K446", "text": "Thermal Conductivity at 20°C=8.56 W/(m·℃)"}
{"id": "K446", "text": "Thermal Conductivity at 100°C=10.1 W/(m·℃)"}
{"id": "K446", "text": "Thermal Conductivity at 200°C=12.1 W/(m·℃)"}
{"id": "K446", "text": "Thermal Conductivity at 300°C=14.1 W/(m·℃)"}
{"id": "K446", "text": "Thermal Conductivity at 400°C=16.0 W/(m·℃)"}
{"id": "K446", "text": "Thermal Conductivity at 500°C=17.8 W/(m·℃)"}
{"id": "K446", "text": "Thermal Conductivity at 600°C=19.5 W/(m·℃)"}
{"id": "K446", "text": "Thermal Conductivity at 700°C=21.0 W/(m·℃)"}
{"id": "K446", "text": "Thermal Conductivity at 800°C=22.4 W/(m·℃)"}
{"id": "K446", "text": "Thermal Conductivity at 900°C=23.7 W/(m·℃)"}
{"id": "K446", "text": "Thermal Conductivity at 1000°C=24.7 W/(m·℃)"}
{"id": "GH2038", "text": "Thermal Conductivity at 100°C=16.3 W/(m·℃)"}
{"id": "GH2038", "text": "Thermal Conductivity at 200°C=17.6 W/(m·℃)"}
{"id": "GH2038", "text": "Thermal Conductivity at 300°C=18.8 W/(m·℃)"}
{"id": "GH2038", "text": "Thermal Conductivity at 400°C=20.5 W/(m·℃)"}
{"id": "GH2038", "text": "Thermal Conductivity at 500°C=22.6 W/(m·℃)"}
{"id": "GH2038", "text": "Thermal Conductivity at 600°C=23.9 W/(m·℃)"}
{"id": "GH2038", "text": "Thermal Conductivity at 700°C=25.1 W/(m·℃)"}
{"id": "GH2038", "text": "Thermal Conductivity at 800°C=26.8 W/(m·℃)"}
{"id": "GH2038", "text": "Thermal Conductivity at 900°C=28.5 W/(m·℃)"}
{"id": "K452", "text": "Thermal Conductivity at 25°C=8.75 W/(m·℃)"}
{"id": "K452", "text": "Thermal Conductivity at 100°C=10.2 W/(m·℃)"}
{"id": "K452", "text": "Thermal Conductivity at 200°C=12.1 W/(m·℃)"}
{"id": "K452", "text": "Thermal Conductivity at 300°C=14.1 W/(m·℃)"}
{"id": "K452", "text": "Thermal Conductivity at 400°C=16.0 W/(m·℃)"}
{"id": "K452", "text": "Thermal Conductivity at 500°C=17.8 W/(m·℃)"}
{"id": "K452", "text": "Thermal Conductivity at 600°C=19.6 W/(m·℃)"}
{"id": "K452", "text": "Thermal Conductivity at 700°C=21.2 W/(m·℃)"}
{"id": "K452", "text": "Thermal Conductivity at 800°C=22.8 W/(m·℃)"}
{"id": "K452", "text": "Thermal Conductivity at 900°C=24.2 W/(m·℃)"}
{"id": "K452", "text": "Thermal Conductivity at 1000°C=25.4 W/(m·℃)"}
{"id": "GH2130", "text": "Thermal Conductivity at 100°C=12.1 W/(m·℃)"}
{"id": "GH2130", "text": "Thermal Conductivity at 200°C=13.8 W/(m·℃)"}
{"id": "GH2130", "text": "Thermal Conductivity at 300°C=15.1 W/(m·℃)"}
{"id": "GH2130", "text": "Thermal Conductivity at 400°C=16.3 W/(m·℃)"}
{"id": "GH2130", "text": "Thermal Conductivity at 500°C=17.6 W/(m·℃)"}
{"id": "GH2130", "text": "Thermal Conductivity at 600°C=19.3 W/(m·℃)"}
{"id": "GH2130", "text": "Thermal Conductivity at 700°C=20.9 W/(m·℃)"}
{"id": "GH2130", "text": "Thermal Conductivity at 800°C=22.6 W/(m·℃)"}
{"id": "GH2130", "text": "Thermal Conductivity at 900°C=24.3 W/(m·℃)"}
{"id": "K465", "text": "Thermal Conductivity at 25°C=5.55 W/(m·℃)"}
{"id": "K465", "text": "Thermal Conductivity at 100°C=7.07 W/(m·℃)"}
{"id": "K465", "text": "Thermal Conductivity at 200°C=9.16 W/(m·℃)"}
{"id": "K465", "text": "Thermal Conductivity at 300°C=11.3 W/(m·℃)"}
{"id": "K465", "text": "Thermal Conductivity at 400°C=13.4 W/(m·℃)"}
{"id": "K465", "text": "Thermal Conductivity at 500°C=15.5 W/(m·℃)"}
{"id": "K465", "text": "Thermal Conductivity at 600°C=17.5 W/(m·℃)"}
{"id": "K465", "text": "Thermal Conductivity at 700°C=19.4 W/(m·℃)"}
{"id": "K465", "text": "Thermal Conductivity at 800°C=21.1 W/(m·℃)"}
{"id": "K465", "text": "Thermal Conductivity at 900°C=22.7 W/(m·℃)"}
{"id": "K465", "text": "Thermal Conductivity at 1000°C=24.1 W/(m·℃)"}
{"id": "K465", "text": "Thermal Conductivity at 1100°C=25.2 W/(m·℃)"}
{"id": "K214", "text": "Thermal Conductivity at 100°C=9.63 W/(m·℃)"}
{"id": "K214", "text": "Thermal Conductivity at 200°C=11.72 W/(m·℃)"}
{"id": "K214", "text": "Thermal Conductivity at 300°C=13.39 W/(m·℃)"}
{"id": "K214", "text": "Thermal Conductivity at 400°C=15.49 W/(m·℃)"}
{"id": "K214", "text": "Thermal Conductivity at 500°C=17.58 W/(m·℃)"}
{"id": "K214", "text": "Thermal Conductivity at 600°C=19.67 W/(m·℃)"}
{"id": "K214", "text": "Thermal Conductivity at 700°C=21.77 W/(m·℃)"}
{"id": "K214", "text": "Thermal Conductivity at 800°C=23.44 W/(m·℃)"}
{"id": "K214", "text": "Thermal Conductivity at 900°C=25.53 W/(m·℃)"}
{"id": "GH2132And premium qualityGH2132", "text": "Thermal Conductivity at 100°C=14.2 W/(m·℃)"}
{"id": "GH2132And premium qualityGH2132", "text": "Thermal Conductivity at 200°C=15.9 W/(m·℃)"}
{"id": "GH2132And premium qualityGH2132", "text": "Thermal Conductivity at 300°C=17.2 W/(m·℃)"}
{"id": "GH2132And premium qualityGH2132", "text": "Thermal Conductivity at 400°C=18.8 W/(m·℃)"}
{"id": "GH2132And premium qualityGH2132", "text": "Thermal Conductivity at 500°C=20.5 W/(m·℃)"}
{"id": "GH2132And premium qualityGH2132", "text": "Thermal Conductivity at 600°C=22.2 W/(m·℃)"}
{"id": "GH2132And premium qualityGH2132", "text": "Thermal Conductivity at 700°C=23.9 W/(m·℃)"}
{"id": "GH2132And premium qualityGH2132", "text": "Thermal Conductivity at 800°C=25.5 W/(m·℃)"}
{"id": "GH2132And premium qualityGH2132", "text": "Thermal Conductivity at 900°C=27.6 W/(m·℃)"}
{"id": "K477", "text": "Thermal Conductivity at 20°C=11.16 W/(m·℃)"}
{"id": "K477", "text": "Thermal Conductivity at 100°C=12.56 W/(m·℃)"}
{"id": "K477", "text": "Thermal Conductivity at 200°C=14.5 W/(m·℃)"}
{"id": "K477", "text": "Thermal Conductivity at 300°C=16.53 W/(m·℃)"}
{"id": "K477", "text": "Thermal Conductivity at 400°C=18.36 W/(m·℃)"}
{"id": "K477", "text": "Thermal Conductivity at 500°C=21.1 W/(m·℃)"}
{"id": "K477", "text": "Thermal Conductivity at 600°C=23.63 W/(m·℃)"}
{"id": "K477", "text": "Thermal Conductivity at 700°C=25.46 W/(m·℃)"}
{"id": "GH2135", "text": "Thermal Conductivity at 100°C=10.9 W/(m·℃)"}
{"id": "GH2135", "text": "Thermal Conductivity at 200°C=13.0 W/(m·℃)"}
{"id": "GH2135", "text": "Thermal Conductivity at 300°C=14.6 W/(m·℃)"}
{"id": "GH2135", "text": "Thermal Conductivity at 400°C=16.3 W/(m·℃)"}
{"id": "GH2135", "text": "Thermal Conductivity at 500°C=18.0 W/(m·℃)"}
{"id": "GH2135", "text": "Thermal Conductivity at 600°C=19.7 W/(m·℃)"}
{"id": "GH2135", "text": "Thermal Conductivity at 700°C=21.8 W/(m·℃)"}
{"id": "GH2135", "text": "Thermal Conductivity at 800°C=23.0 W/(m·℃)"}
{"id": "GH2135", "text": "Thermal Conductivity at 900°C=24.3 W/(m·℃)"}
{"id": "K480", "text": "Thermal Conductivity at 100°C=12.25 W/(m·℃)"}
{"id": "K480", "text": "Thermal Conductivity at 200°C=12.12 W/(m·℃)"}
{"id": "K480", "text": "Thermal Conductivity at 300°C=12.29 W/(m·℃)"}
{"id": "K480", "text": "Thermal Conductivity at 400°C=12.48 W/(m·℃)"}
{"id": "K480", "text": "Thermal Conductivity at 500°C=12.94 W/(m·℃)"}
{"id": "K480", "text": "Thermal Conductivity at 600°C=13.45 W/(m·℃)"}
{"id": "K480", "text": "Thermal Conductivity at 700°C=14.25 W/(m·℃)"}
{"id": "K480", "text": "Thermal Conductivity at 800°C=14.36 W/(m·℃)"}
{"id": "K480", "text": "Thermal Conductivity at 900°C=14.89 W/(m·℃)"}
{"id": "K480", "text": "Thermal Conductivity at 1000°C=15.82 W/(m·℃)"}
{"id": "K480", "text": "Thermal Conductivity at 1100°C=17.66 W/(m·℃)"}
{"id": "GH2136", "text": "Thermal Conductivity at 20°C=12.2 W/(m·℃)"}
{"id": "GH2136", "text": "Thermal Conductivity at 100°C=13.8 W/(m·℃)"}
{"id": "GH2136", "text": "Thermal Conductivity at 200°C=15.5 W/(m·℃)"}
{"id": "GH2136", "text": "Thermal Conductivity at 300°C=17.6 W/(m·℃)"}
{"id": "GH2136", "text": "Thermal Conductivity at 400°C=19.3 W/(m·℃)"}
{"id": "GH2136", "text": "Thermal Conductivity at 500°C=20.5 W/(m·℃)"}
{"id": "GH2136", "text": "Thermal Conductivity at 600°C=21.8 W/(m·℃)"}
{"id": "GH2136", "text": "Thermal Conductivity at 700°C=23.0 W/(m·℃)"}
{"id": "GH2136", "text": "Thermal Conductivity at 800°C=24.7 W/(m·℃)"}
{"id": "GH2136", "text": "Thermal Conductivity at 900°C=26.4 W/(m·℃)"}
{"id": "K487", "text": "Thermal Conductivity at 100°C=8.09 W/(m·℃)"}
{"id": "K487", "text": "Thermal Conductivity at 200°C=10.1 W/(m·℃)"}
{"id": "K487", "text": "Thermal Conductivity at 300°C=12.2 W/(m·℃)"}
{"id": "K487", "text": "Thermal Conductivity at 400°C=13.9 W/(m·℃)"}
{"id": "K487", "text": "Thermal Conductivity at 500°C=15.0 W/(m·℃)"}
{"id": "K487", "text": "Thermal Conductivity at 600°C=16.3 W/(m·℃)"}
{"id": "K487", "text": "Thermal Conductivity at 700°C=18.2 W/(m·℃)"}
{"id": "K487", "text": "Thermal Conductivity at 800°C=20.3 W/(m·℃)"}
{"id": "K487", "text": "Thermal Conductivity at 900°C=21.7 W/(m·℃)"}
{"id": "K487", "text": "Thermal Conductivity at 1000°C=22.7 W/(m·℃)"}
{"id": "K4002", "text": "Thermal Conductivity at 100°C=7.54 W/(m·℃)"}
{"id": "K4002", "text": "Thermal Conductivity at 200°C=8.37 W/(m·℃)"}
{"id": "K4002", "text": "Thermal Conductivity at 300°C=8.79 W/(m·℃)"}
{"id": "K4002", "text": "Thermal Conductivity at 400°C=9.63 W/(m·℃)"}
{"id": "K4002", "text": "Thermal Conductivity at 500°C=10.47 W/(m·℃)"}
{"id": "K4002", "text": "Thermal Conductivity at 600°C=12.14 W/(m·℃)"}
{"id": "K4002", "text": "Thermal Conductivity at 700°C=14.24 W/(m·℃)"}
{"id": "K4002", "text": "Thermal Conductivity at 800°C=16.33 W/(m·℃)"}
{"id": "K4002", "text": "Thermal Conductivity at 900°C=18.42 W/(m·℃)"}
{"id": "K4002", "text": "Thermal Conductivity at 1000°C=20.93 W/(m·℃)"}
{"id": "K4002", "text": "Thermal Conductivity at 1050°C=22.19 W/(m·℃)"}
{"id": "GH2150A", "text": "Thermal Conductivity at 100°C=13.0 W/(m·℃)"}
{"id": "GH2150A", "text": "Thermal Conductivity at 200°C=14.6 W/(m·℃)"}
{"id": "GH2150A", "text": "Thermal Conductivity at 300°C=15.4 W/(m·℃)"}
{"id": "GH2150A", "text": "Thermal Conductivity at 400°C=16.7 W/(m·℃)"}
{"id": "GH2150A", "text": "Thermal Conductivity at 500°C=18.4 W/(m·℃)"}
{"id": "GH2150A", "text": "Thermal Conductivity at 600°C=19.7 W/(m·℃)"}
{"id": "GH2150A", "text": "Thermal Conductivity at 700°C=21.8 W/(m·℃)"}
{"id": "GH2150A", "text": "Thermal Conductivity at 800°C=26.0 W/(m·℃)"}
{"id": "GH2302 and K232", "text": "Thermal Conductivity at 20°C=10.47 W/(m·℃)"}
{"id": "GH2302 and K232", "text": "Thermal Conductivity at 100°C=11.3 W/(m·℃)"}
{"id": "GH2302 and K232", "text": "Thermal Conductivity at 200°C=12.14 W/(m·℃)"}
{"id": "GH2302 and K232", "text": "Thermal Conductivity at 300°C=13.4 W/(m·℃)"}
{"id": "GH2302 and K232", "text": "Thermal Conductivity at 400°C=14.65 W/(m·℃)"}
{"id": "GH2302 and K232", "text": "Thermal Conductivity at 500°C=15.91 W/(m·℃)"}
{"id": "GH2302 and K232", "text": "Thermal Conductivity at 600°C=17.58 W/(m·℃)"}
{"id": "GH2302 and K232", "text": "Thermal Conductivity at 700°C=19.68 W/(m·℃)"}
{"id": "GH2302 and K232", "text": "Thermal Conductivity at 800°C=22.19 W/(m·℃)"}
{"id": "GH2302 and K232", "text": "Thermal Conductivity at 900°C=24.7 W/(m·℃)"}
{"id": "GH2328", "text": "Thermal Conductivity at 200°C=12.5 W/(m·℃)"}
{"id": "GH2328", "text": "Thermal Conductivity at 400°C=17.6 W/(m·℃)"}
{"id": "GH2328", "text": "Thermal Conductivity at 600°C=21.5 W/(m·℃)"}
{"id": "GH2328", "text": "Thermal Conductivity at 800°C=26.0 W/(m·℃)"}
{"id": "GH2328", "text": "Thermal Conductivity at 1000°C=28.6 W/(m·℃)"}
{"id": "K4169", "text": "Thermal Conductivity at 200°C=13.3 W/(m·℃)"}
{"id": "K4169", "text": "Thermal Conductivity at 300°C=14.96 W/(m·℃)"}
{"id": "K4169", "text": "Thermal Conductivity at 400°C=16.68 W/(m·℃)"}
{"id": "K4169", "text": "Thermal Conductivity at 500°C=18.4 W/(m·℃)"}
{"id": "K4169", "text": "Thermal Conductivity at 600°C=19.99 W/(m·℃)"}
{"id": "K4169", "text": "Thermal Conductivity at 700°C=21.33 W/(m·℃)"}
{"id": "K4169", "text": "Thermal Conductivity at 800°C=22.29 W/(m·℃)"}
{"id": "GH2696", "text": "Thermal Conductivity at 20°C=12.6 W/(m·℃)"}
{"id": "GH2696", "text": "Thermal Conductivity at 100°C=13.8 W/(m·℃)"}
{"id": "GH2696", "text": "Thermal Conductivity at 200°C=15.9 W/(m·℃)"}
{"id": "GH2696", "text": "Thermal Conductivity at 300°C=17.6 W/(m·℃)"}
{"id": "GH2696", "text": "Thermal Conductivity at 400°C=18.8 W/(m·℃)"}
{"id": "GH2696", "text": "Thermal Conductivity at 500°C=20.5 W/(m·℃)"}
{"id": "GH2696", "text": "Thermal Conductivity at 600°C=22.2 W/(m·℃)"}
{"id": "GH2696", "text": "Thermal Conductivity at 700°C=23.9 W/(m·℃)"}
{"id": "GH2696", "text": "Thermal Conductivity at 800°C=26.0 W/(m·℃)"}
{"id": "K4202", "text": "Thermal Conductivity at 100°C=9.9 W/(m·℃)"}
{"id": "K4202", "text": "Thermal Conductivity at 200°C=11.3 W/(m·℃)"}
{"id": "K4202", "text": "Thermal Conductivity at 300°C=13.1 W/(m·℃)"}
{"id": "K4202", "text": "Thermal Conductivity at 400°C=14.7 W/(m·℃)"}
{"id": "K4202", "text": "Thermal Conductivity at 500°C=16.6 W/(m·℃)"}
{"id": "K4202", "text": "Thermal Conductivity at 600°C=18.7 W/(m·℃)"}
{"id": "K4202", "text": "Thermal Conductivity at 700°C=20.7 W/(m·℃)"}
{"id": "K4202", "text": "Thermal Conductivity at 800°C=22.9 W/(m·℃)"}
{"id": "K4208", "text": "Thermal Conductivity at 200°C=10.5 W/(m·℃)"}
{"id": "K4208", "text": "Thermal Conductivity at 300°C=12.2 W/(m·℃)"}
{"id": "K4208", "text": "Thermal Conductivity at 400°C=13.8 W/(m·℃)"}
{"id": "K4208", "text": "Thermal Conductivity at 500°C=15.0 W/(m·℃)"}
{"id": "K4208", "text": "Thermal Conductivity at 600°C=16.1 W/(m·℃)"}
{"id": "K4208", "text": "Thermal Conductivity at 700°C=17.2 W/(m·℃)"}
{"id": "K4208", "text": "Thermal Conductivity at 800°C=18.2 W/(m·℃)"}
{"id": "K4208", "text": "Thermal Conductivity at 900°C=19.0 W/(m·℃)"}
{"id": "K4208", "text": "Thermal Conductivity at 1000°C=19.8 W/(m·℃)"}
{"id": "GH2747", "text": "Thermal Conductivity at 100°C=10.5 W/(m·℃)"}
{"id": "GH2747", "text": "Thermal Conductivity at 200°C=12.2 W/(m·℃)"}
{"id": "GH2747", "text": "Thermal Conductivity at 300°C=13.8 W/(m·℃)"}
{"id": "GH2747", "text": "Thermal Conductivity at 400°C=15.4 W/(m·℃)"}
{"id": "GH2747", "text": "Thermal Conductivity at 500°C=17.5 W/(m·℃)"}
{"id": "GH2747", "text": "Thermal Conductivity at 600°C=19.2 W/(m·℃)"}
{"id": "GH2747", "text": "Thermal Conductivity at 700°C=20.9 W/(m·℃)"}
{"id": "GH2747", "text": "Thermal Conductivity at 800°C=22.6 W/(m·℃)"}
{"id": "GH2747", "text": "Thermal Conductivity at 900°C=24.3 W/(m·℃)"}
{"id": "K4222", "text": "Thermal Conductivity at 25°C=8.97 W/(m·℃)"}
{"id": "K4222", "text": "Thermal Conductivity at 100°C=10.7 W/(m·℃)"}
{"id": "K4222", "text": "Thermal Conductivity at 200°C=13.2 W/(m·℃)"}
{"id": "K4222", "text": "Thermal Conductivity at 300°C=15.8 W/(m·℃)"}
{"id": "K4222", "text": "Thermal Conductivity at 400°C=18.5 W/(m·℃)"}
{"id": "K4222", "text": "Thermal Conductivity at 500°C=21.2 W/(m·℃)"}
{"id": "K4222", "text": "Thermal Conductivity at 600°C=23.8 W/(m·℃)"}
{"id": "K4222", "text": "Thermal Conductivity at 700°C=26.2 W/(m·℃)"}
{"id": "K4222", "text": "Thermal Conductivity at 800°C=28.2 W/(m·℃)"}
{"id": "K4222", "text": "Thermal Conductivity at 900°C=29.8 W/(m·℃)"}
{"id": "K4222", "text": "Thermal Conductivity at 1000°C=30.9 W/(m·℃)"}
{"id": "GH1035", "text": "Thermal Conductivity at 100°C=12.6 W/(m·℃)"}
{"id": "GH1035", "text": "Thermal Conductivity at 200°C=14.2 W/(m·℃)"}
{"id": "GH1035", "text": "Thermal Conductivity at 300°C=16.4 W/(m·℃)"}
{"id": "GH1035", "text": "Thermal Conductivity at 400°C=17.6 W/(m·℃)"}
{"id": "GH1035", "text": "Thermal Conductivity at 500°C=18.9 W/(m·℃)"}
{"id": "GH1035", "text": "Thermal Conductivity at 600°C=20.1 W/(m·℃)"}
{"id": "GH1035", "text": "Thermal Conductivity at 700°C=22.2 W/(m·℃)"}
{"id": "GH1035", "text": "Thermal Conductivity at 800°C=24.8 W/(m·℃)"}
{"id": "GH1035", "text": "Thermal Conductivity at 900°C=27.2 W/(m·℃)"}
{"id": "K2136", "text": "Thermal Conductivity at 20°C=12.2 W/(m·℃)"}
{"id": "K2136", "text": "Thermal Conductivity at 100°C=13.8 W/(m·℃)"}
{"id": "K2136", "text": "Thermal Conductivity at 200°C=15.5 W/(m·℃)"}
{"id": "K2136", "text": "Thermal Conductivity at 300°C=17.6 W/(m·℃)"}
{"id": "K2136", "text": "Thermal Conductivity at 400°C=19.3 W/(m·℃)"}
{"id": "K2136", "text": "Thermal Conductivity at 500°C=20.5 W/(m·℃)"}
{"id": "K2136", "text": "Thermal Conductivity at 600°C=21.8 W/(m·℃)"}
{"id": "K2136", "text": "Thermal Conductivity at 700°C=23.0 W/(m·℃)"}
{"id": "K2136", "text": "Thermal Conductivity at 800°C=24.7 W/(m·℃)"}
{"id": "K2136", "text": "Thermal Conductivity at 900°C=26.4 W/(m·℃)"}
{"id": "GH2761", "text": "Thermal Conductivity at 300°C=13.3 W/(m·℃)"}
{"id": "GH2761", "text": "Thermal Conductivity at 400°C=15.2 W/(m·℃)"}
{"id": "GH2761", "text": "Thermal Conductivity at 500°C=17.2 W/(m·℃)"}
{"id": "GH2761", "text": "Thermal Conductivity at 600°C=19.6 W/(m·℃)"}
{"id": "GH2761", "text": "Thermal Conductivity at 700°C=22.4 W/(m·℃)"}
{"id": "GH2761", "text": "Thermal Conductivity at 800°C=25.3 W/(m·℃)"}
{"id": "GH2761", "text": "Thermal Conductivity at 900°C=28.7 W/(m·℃)"}
{"id": "GH2761", "text": "Thermal Conductivity at 1000°C=31.7 W/(m·℃)"}
{"id": "GH2787", "text": "Thermal Conductivity at 100°C=15.5 W/(m·℃)"}
{"id": "GH2787", "text": "Thermal Conductivity at 200°C=17.6 W/(m·℃)"}
{"id": "GH2787", "text": "Thermal Conductivity at 300°C=19.3 W/(m·℃)"}
{"id": "GH2787", "text": "Thermal Conductivity at 400°C=20.9 W/(m·℃)"}
{"id": "GH2787", "text": "Thermal Conductivity at 500°C=22.6 W/(m·℃)"}
{"id": "GH2787", "text": "Thermal Conductivity at 600°C=24.7 W/(m·℃)"}
{"id": "GH2787", "text": "Thermal Conductivity at 700°C=26.0 W/(m·℃)"}
{"id": "GH2787", "text": "Thermal Conductivity at 800°C=27.6 W/(m·℃)"}
{"id": "GH2787", "text": "Thermal Conductivity at 900°C=30.0 W/(m·℃)"}
{"id": "K4537", "text": "Thermal Conductivity at 100°C=11.3 W/(m·℃)"}
{"id": "K4537", "text": "Thermal Conductivity at 200°C=12.98 W/(m·℃)"}
{"id": "K4537", "text": "Thermal Conductivity at 300°C=15.07 W/(m·℃)"}
{"id": "K4537", "text": "Thermal Conductivity at 400°C=16.74 W/(m·℃)"}
{"id": "K4537", "text": "Thermal Conductivity at 500°C=18.42 W/(m·℃)"}
{"id": "K4537", "text": "Thermal Conductivity at 600°C=20.09 W/(m·℃)"}
{"id": "K4537", "text": "Thermal Conductivity at 700°C=22.18 W/(m·℃)"}
{"id": "K4537", "text": "Thermal Conductivity at 800°C=23.86 W/(m·℃)"}
{"id": "K4537", "text": "Thermal Conductivity at 900°C=25.96 W/(m·℃)"}
{"id": "GH2901", "text": "Thermal Conductivity at 100°C=12.0 W/(m·℃)"}
{"id": "GH2901", "text": "Thermal Conductivity at 200°C=13.5 W/(m·℃)"}
{"id": "GH2901", "text": "Thermal Conductivity at 300°C=15.1 W/(m·℃)"}
{"id": "GH2901", "text": "Thermal Conductivity at 400°C=16.7 W/(m·℃)"}
{"id": "GH2901", "text": "Thermal Conductivity at 500°C=18.2 W/(m·℃)"}
{"id": "GH2901", "text": "Thermal Conductivity at 600°C=19.8 W/(m·℃)"}
{"id": "GH2901", "text": "Thermal Conductivity at 700°C=21.2 W/(m·℃)"}
{"id": "GH2901", "text": "Thermal Conductivity at 800°C=22.8 W/(m·℃)"}
{"id": "GH2901", "text": "Thermal Conductivity at 900°C=24.3 W/(m·℃)"}
{"id": "GH2901", "text": "Thermal Conductivity at 1000°C=25.1 W/(m·℃)"}
{"id": "K4648", "text": "Thermal Conductivity at 100°C=13.2 W/(m·℃)"}
{"id": "K4648", "text": "Thermal Conductivity at 200°C=14.9 W/(m·℃)"}
{"id": "K4648", "text": "Thermal Conductivity at 300°C=16.6 W/(m·℃)"}
{"id": "K4648", "text": "Thermal Conductivity at 400°C=18.5 W/(m·℃)"}
