Repository: JY18888/HTMAT-an-agent-for-superalloys

# HTMAT: A Knowledge-Data Dual-Driven Agent for Autonomous Superalloy Design

HTMAT (**H**igh-**T**emperature **M**aterials **A**gent) is a knowledge-graph-guided, prompt-engineered AI agent for the autonomous design of nickel-based single-crystal superalloys. By integrating a metallurgical knowledge graph with physics-informed deep learning models within a multi-stage reasoning pipeline, HTMAT converges from ~1.37 × 10⁹ possible compositions to a single Pareto-optimal alloy — **CSU-T1** — without any target composition specified in its instructions.

File: Alloy_KG_Project/1_Data/2.4english.jsonl
{"id": "GH3030", "text": "Resistivity at 20°C=1.09*10^(-6)Ω·m"}
{"id": "GH3030", "text": "Resistivity at 100°C=1.099*10^(-6)Ω·m"}
{"id": "GH3030", "text": "Resistivity at 200°C=1.108*10^(-6)Ω·m"}
{"id": "GH3030", "text": "Resistivity at 300°C=1.117*10^(-6)Ω·m"}
{"id": "GH3030", "text": "Resistivity at 400°C=1.127*10^(-6)Ω·m"}
{"id": "GH3030", "text": "Resistivity at 500°C=1.153*10^(-6)Ω·m"}
{"id": "GH3030", "text": "Resistivity at 600°C=1.135*10^(-6)Ω·m"}
{"id": "GH3030", "text": "Resistivity at 700°C=1.126*10^(-6)Ω·m"}
{"id": "GH3030", "text": "Resistivity at 800°C=1.123*10^(-6)Ω·m"}
{"id": "GH3128", "text": "Resistivity at 20°C=1.37*10^(-6)Ω·m"}
{"id": "GH3128", "text": "Resistivity at 850°C=1.42*10^(-6)Ω·m"}
{"id": "GH3128", "text": "Resistivity at 900°C=1.39*10^(-6)Ω·m"}
{"id": "GH3128", "text": "Resistivity at 950°C=1.4*10^(-6)Ω·m"}
{"id": "GH3128", "text": "Resistivity at 1000°C=1.39*10^(-6)Ω·m"}
{"id": "GH3128", "text": "Resistivity at 1050°C=1.38*10^(-6)Ω·m"}
{"id": "GH3128", "text": "Resistivity at 1100°C=1.38*10^(-6)Ω·m"}
{"id": "GH3128", "text": "Resistivity at 1150°C=1.39*10^(-6)Ω·m"}
{"id": "GH3170", "text": "Resistivity at 20°C=1.192*10^(-6)Ω·m"}
{"id": "GH3170", "text": "Resistivity at 100°C=1.201*10^(-6)Ω·m"}
{"id": "GH3170", "text": "Resistivity at 200°C=1.222*10^(-6)Ω·m"}
{"id": "GH3170", "text": "Resistivity at 300°C=1.234*10^(-6)Ω·m"}
{"id": "GH3170", "text": "Resistivity at 400°C=1.247*10^(-6)Ω·m"}
{"id": "GH3170", "text": "Resistivity at 500°C=1.262*10^(-6)Ω·m"}
{"id": "GH3170", "text": "Resistivity at 600°C=1.278*10^(-6)Ω·m"}
{"id": "GH3170", "text": "Resistivity at 700°C=1.276*10^(-6)Ω·m"}
{"id": "GH3170", "text": "Resistivity at 800°C=1.273*10^(-6)Ω·m"}
{"id": "GH3170", "text": "Resistivity at 900°C=1.272*10^(-6)Ω·m"}
{"id": "GH3170", "text": "Resistivity at 1000°C=1.269*10^(-6)Ω·m"}
{"id": "GH3181", "text": "Resistivity at 100°C=1.21*10^(-6)Ω·m"}
{"id": "GH3181", "text": "Resistivity at 200°C=1.23*10^(-6)Ω·m"}
{"id": "GH3181", "text": "Resistivity at 300°C=1.25*10^(-6)Ω·m"}
{"id": "GH3181", "text": "Resistivity at 400°C=1.27*10^(-6)Ω·m"}
{"id": "GH3181", "text": "Resistivity at 500°C=1.29*10^(-6)Ω·m"}
{"id": "GH3181", "text": "Resistivity at 600°C=1.29*10^(-6)Ω·m"}
{"id": "GH3181", "text": "Resistivity at 700°C=1.28*10^(-6)Ω·m"}
{"id": "GH3181", "text": "Resistivity at 800°C=1.27*10^(-6)Ω·m"}
{"id": "GH3181", "text": "Resistivity at 900°C=1.27*10^(-6)Ω·m"}
{"id": "GH3536 and K4536", "text": "Resistivity at 100°C=1.18*10^(-6)Ω·m"}
{"id": "GH3536 and K4536", "text": "Resistivity at 200°C=1.2*10^(-6)Ω·m"}
{"id": "GH3536 and K4536", "text": "Resistivity at 300°C=1.21*10^(-6)Ω·m"}
{"id": "GH3536 and K4536", "text": "Resistivity at 400°C=1.22*10^(-6)Ω·m"}
{"id": "GH3536 and K4536", "text": "Resistivity at 500°C=1.24*10^(-6)Ω·m"}
{"id": "GH3536 and K4536", "text": "Resistivity at 600°C=1.25*10^(-6)Ω·m"}
{"id": "GH3536 and K4536", "text": "Resistivity at 700°C=1.26*10^(-6)Ω·m"}
{"id": "GH3536 and K4536", "text": "Resistivity at 800°C=1.27*10^(-6)Ω·m"}
{"id": "GH3536 and K4536", "text": "Resistivity at 900°C=1.29*10^(-6)Ω·m"}
{"id": "GH5188", "text": "Resistivity at 20°C=1.051*10^(-6)Ω·m"}
{"id": "GH5188", "text": "Resistivity at 100°C=1.056*10^(-6)Ω·m"}
{"id": "GH5188", "text": "Resistivity at 200°C=1.1*10^(-6)Ω·m"}
{"id": "GH5188", "text": "Resistivity at 300°C=1.133*10^(-6)Ω·m"}
{"id": "GH5188", "text": "Resistivity at 400°C=1.143*10^(-6)Ω·m"}
{"id": "GH5188", "text": "Resistivity at 500°C=1.171*10^(-6)Ω·m"}
{"id": "GH5188", "text": "Resistivity at 600°C=1.192*10^(-6)Ω·m"}
{"id": "GH5188", "text": "Resistivity at 700°C=1.199*10^(-6)Ω·m"}
{"id": "GH5188", "text": "Resistivity at 800°C=1.204*10^(-6)Ω·m"}
{"id": "GH5188", "text": "Resistivity at 900°C=1.213*10^(-6)Ω·m"}
{"id": "GH5188", "text": "Resistivity at 1000°C=1.226*10^(-6)Ω·m"}
{"id": "GH5605", "text": "Resistivity at 25°C=2.3*10^(-6)Ω·m"}
{"id": "GH5605", "text": "Resistivity at 400°C=2.62*10^(-6)Ω·m"}
{"id": "GH5605", "text": "Resistivity at 800°C=2.87*10^(-6)Ω·m"}
{"id": "GH5605", "text": "Resistivity at 1000°C=2.91*10^(-6)Ω·m"}
{"id": "GH2026", "text": "Resistivity at 20°C=1.057*10^(-6)Ω·m"}
{"id": "GH2026", "text": "Resistivity at 400°C=1.179*10^(-6)Ω·m"}
{"id": "GH2026", "text": "Resistivity at 500°C=1.209*10^(-6)Ω·m"}
{"id": "GH2026", "text": "Resistivity at 600°C=1.232*10^(-6)Ω·m"}
{"id": "GH2026", "text": "Resistivity at 700°C=1.246*10^(-6)Ω·m"}
{"id": "GH2036", "text": "Resistivity at 20°C=0.736*10^(-6)Ω·m"}
{"id": "GH2036", "text": "Resistivity at 100°C=0.787*10^(-6)Ω·m"}
{"id": "GH2036", "text": "Resistivity at 200°C=0.872*10^(-6)Ω·m"}
{"id": "GH2036", "text": "Resistivity at 300°C=0.935*10^(-6)Ω·m"}
{"id": "GH2036", "text": "Resistivity at 400°C=0.993*10^(-6)Ω·m"}
{"id": "GH2036", "text": "Resistivity at 500°C=1.043*10^(-6)Ω·m"}
{"id": "GH2036", "text": "Resistivity at 600°C=1.076*10^(-6)Ω·m"}
{"id": "GH2036", "text": "Resistivity at 650°C=1.11*10^(-6)Ω·m"}
{"id": "GH2036", "text": "Resistivity at 700°C=1.127*10^(-6)Ω·m"}
{"id": "GH2132And premium qualityGH2132", "text": "Resistivity at 20°C=0.914*10^(-6)Ω·m"}
{"id": "GH2132And premium qualityGH2132", "text": "Resistivity at 100°C=0.985*10^(-6)Ω·m"}
{"id": "GH2132And premium qualityGH2132", "text": "Resistivity at 200°C=1.018*10^(-6)Ω·m"}
{"id": "GH2132And premium qualityGH2132", "text": "Resistivity at 300°C=1.074*10^(-6)Ω·m"}
{"id": "GH2132And premium qualityGH2132", "text": "Resistivity at 400°C=1.119*10^(-6)Ω·m"}
{"id": "GH2132And premium qualityGH2132", "text": "Resistivity at 500°C=1.135*10^(-6)Ω·m"}
{"id": "GH2132And premium qualityGH2132", "text": "Resistivity at 600°C=1.165*10^(-6)Ω·m"}
{"id": "GH2132And premium qualityGH2132", "text": "Resistivity at 700°C=1.192*10^(-6)Ω·m"}
{"id": "GH2132And premium qualityGH2132", "text": "Resistivity at 800°C=1.213*10^(-6)Ω·m"}
{"id": "GH2132And premium qualityGH2132", "text": "Resistivity at 900°C=1.225*10^(-6)Ω·m"}
{"id": "GH2136", "text": "Resistivity at 20°C=0.863*10^(-6)Ω·m"}
{"id": "GH2136", "text": "Resistivity at 100°C=0.938*10^(-6)Ω·m"}
{"id": "GH2136", "text": "Resistivity at 200°C=0.997*10^(-6)Ω·m"}
{"id": "GH2136", "text": "Resistivity at 300°C=1.062*10^(-6)Ω·m"}
{"id": "GH2136", "text": "Resistivity at 400°C=1.108*10^(-6)Ω·m"}
{"id": "GH2136", "text": "Resistivity at 500°C=1.165*10^(-6)Ω·m"}
{"id": "GH2136", "text": "Resistivity at 600°C=1.179*10^(-6)Ω·m"}
{"id": "GH2136", "text": "Resistivity at 700°C=1.208*10^(-6)Ω·m"}
{"id": "GH2136", "text": "Resistivity at 800°C=1.228*10^(-6)Ω·m"}
{"id": "GH2136", "text": "Resistivity at 900°C=1.231*10^(-6)Ω·m"}
{"id": "GH2696", "text": "Resistivity at 100°C=1.3*10^(-6)Ω·m"}
{"id": "GH2696", "text": "Resistivity at 200°C=1.34*10^(-6)Ω·m"}
{"id": "GH2696", "text": "Resistivity at 300°C=1.37*10^(-6)Ω·m"}
{"id": "GH2696", "text": "Resistivity at 400°C=1.38*10^(-6)Ω·m"}
{"id": "GH2696", "text": "Resistivity at 500°C=1.39*10^(-6)Ω·m"}
{"id": "GH2696", "text": "Resistivity at 600°C=1.38*10^(-6)Ω·m"}
{"id": "GH2696", "text": "Resistivity at 700°C=1.35*10^(-6)Ω·m"}
{"id": "GH2696", "text": "Resistivity at 800°C=1.33*10^(-6)Ω·m"}
{"id": "GH2696", "text": "Resistivity at 900°C=1.31*10^(-6)Ω·m"}
{"id": "GH2901", "text": "Resistivity at 20°C=1.073*10^(-6)Ω·m"}
{"id": "GH2901", "text": "Resistivity at 100°C=1.095*10^(-6)Ω·m"}
{"id": "GH2901", "text": "Resistivity at 200°C=1.132*10^(-6)Ω·m"}
{"id": "GH2901", "text": "Resistivity at 300°C=1.162*10^(-6)Ω·m"}
{"id": "GH2901", "text": "Resistivity at 400°C=1.199*10^(-6)Ω·m"}
{"id": "GH2901", "text": "Resistivity at 500°C=1.229*10^(-6)Ω·m"}
{"id": "GH2901", "text": "Resistivity at 600°C=1.254*10^(-6)Ω·m"}
{"id": "GH2901", "text": "Resistivity at 700°C=1.275*10^(-6)Ω·m"}
{"id": "GH2901", "text": "Resistivity at 800°C=1.309*10^(-6)Ω·m"}
{"id": "GH2901", "text": "Resistivity at 900°C=1.316*10^(-6)Ω·m"}
{"id": "GH2903", "text": "Resistivity at 20°C=0.701*10^(-6)Ω·m"}
{"id": "GH2903", "text": "Resistivity at 100°C=0.835*10^(-6)Ω·m"}
{"id": "GH2903", "text": "Resistivity at 200°C=1.017*10^(-6)Ω·m"}
{"id": "GH2903", "text": "Resistivity at 300°C=1.173*10^(-6)Ω·m"}
{"id": "GH2903", "text": "Resistivity at 400°C=1.291*10^(-6)Ω·m"}
{"id": "GH2903", "text": "Resistivity at 500°C=1.35*10^(-6)Ω·m"}
{"id": "GH2903", "text": "Resistivity at 600°C=1.387*10^(-6)Ω·m"}
{"id": "GH2903", "text": "Resistivity at 700°C=1.4*10^(-6)Ω·m"}
{"id": "GH2903", "text": "Resistivity at 800°C=1.379*10^(-6)Ω·m"}
{"id": "GH2907", "text": "Resistivity at 20°C=0.73*10^(-6)Ω·m"}
{"id": "GH2907", "text": "Resistivity at 100°C=0.86*10^(-6)Ω·m"}
{"id": "GH2907", "text": "Resistivity at 200°C=1.02*10^(-6)Ω·m"}
{"id": "GH2907", "text": "Resistivity at 300°C=1.13*10^(-6)Ω·m"}
{"id": "GH2907", "text": "Resistivity at 400°C=1.22*10^(-6)Ω·m"}
{"id": "GH2907", "text": "Resistivity at 500°C=1.37*10^(-6)Ω·m"}
{"id": "GH2907", "text": "Resistivity at 600°C=1.3*10^(-6)Ω·m"}
{"id": "GH2907", "text": "Resistivity at 700°C=1.31*10^(-6)Ω·m"}
{"id": "GH2907", "text": "Resistivity at 800°C=1.9*10^(-6)Ω·m"}
{"id": "GH2909", "text": "Resistivity at 20°C=0.74*10^(-6)Ω·m"}
{"id": "GH2909", "text": "Resistivity at 100°C=0.86*10^(-6)Ω·m"}
{"id": "GH2909", "text": "Resistivity at 200°C=1.0*10^(-6)Ω·m"}
{"id": "GH2909", "text": "Resistivity at 300°C=1.12*10^(-6)Ω·m"}
{"id": "GH2909", "text": "Resistivity at 400°C=1.21*10^(-6)Ω·m"}
{"id": "GH2909", "text": "Resistivity at 500°C=1.25*10^(-6)Ω·m"}
{"id": "GH2909", "text": "Resistivity at 600°C=1.28*10^(-6)Ω·m"}
{"id": "GH2909", "text": "Resistivity at 700°C=1.29*10^(-6)Ω·m"}
{"id": "GH2909", "text": "Resistivity at 800°C=1.3*10^(-6)Ω·m"}
{"id": "GH4037", "text": "Resistivity at 22°C=1.33*10^(-6)Ω·m"}
{"id": "GH4037", "text": "Resistivity at 100°C=1.35*10^(-6)Ω·m"}
{"id": "GH4037", "text": "Resistivity at 300°C=1.39*10^(-6)Ω·m"}
{"id": "GH4037", "text": "Resistivity at 400°C=1.41*10^(-6)Ω·m"}
{"id": "GH4037", "text": "Resistivity at 500°C=1.42*10^(-6)Ω·m"}
{"id": "GH4037", "text": "Resistivity at 600°C=1.43*10^(-6)Ω·m"}
{"id": "GH4037", "text": "Resistivity at 700°C=1.41*10^(-6)Ω·m"}
{"id": "GH4037", "text": "Resistivity at 800°C=1.39*10^(-6)Ω·m"}
{"id": "GH1040", "text": "Resistivity at 25°C=0.905*10^(-6)Ω·m"}
{"id": "GH1040", "text": "Resistivity at 100°C=0.974*10^(-6)Ω·m"}
{"id": "GH1040", "text": "Resistivity at 200°C=1.01*10^(-6)Ω·m"}
{"id": "GH1040", "text": "Resistivity at 300°C=1.06*10^(-6)Ω·m"}
{"id": "GH1040", "text": "Resistivity at 400°C=1.1*10^(-6)Ω·m"}
{"id": "GH1040", "text": "Resistivity at 500°C=1.13*10^(-6)Ω·m"}
{"id": "GH1040", "text": "Resistivity at 600°C=1.15*10^(-6)Ω·m"}
{"id": "GH1040", "text": "Resistivity at 700°C=1.1*10^(-6)Ω·m"}
{"id": "GH1040", "text": "Resistivity at 800°C=1.2*10^(-6)Ω·m"}
{"id": "GH4099", "text": "Resistivity at 14°C=1.373*10^(-6)Ω·m"}
{"id": "GH4099", "text": "Resistivity at 110°C=1.403*10^(-6)Ω·m"}
{"id": "GH4099", "text": "Resistivity at 200°C=1.414*10^(-6)Ω·m"}
{"id": "GH4099", "text": "Resistivity at 300°C=1427.0*10^(-6)Ω·m"}
{"id": "GH4099", "text": "Resistivity at 400°C=1.44*10^(-6)Ω·m"}
{"id": "GH4099", "text": "Resistivity at 500°C=1.443*10^(-6)Ω·m"}
{"id": "GH4099", "text": "Resistivity at 600°C=1.457*10^(-6)Ω·m"}
{"id": "GH4099", "text": "Resistivity at 700°C=1.452*10^(-6)Ω·m"}
{"id": "GH4099", "text": "Resistivity at 800°C=1.423*10^(-6)Ω·m"}
{"id": "GH4099", "text": "Resistivity at 900°C=1.393*10^(-6)Ω·m"}
{"id": "GH4099", "text": "Resistivity at 1000°C=1.357*10^(-6)Ω·m"}
{"id": "GH4105", "text": "Resistivity at 20°C=1.31*10^(-6)Ω·m"}
{"id": "GH4105", "text": "Resistivity at 200°C=1.36*10^(-6)Ω·m"}
{"id": "GH4105", "text": "Resistivity at 400°C=1.43*10^(-6)Ω·m"}
{"id": "GH4105", "text": "Resistivity at 600°C=1.51*10^(-6)Ω·m"}
{"id": "GH4105", "text": "Resistivity at 800°C=1.45*10^(-6)Ω·m"}
{"id": "GH4105", "text": "Resistivity at 1000°C=1.38*10^(-6)Ω·m"}
{"id": "GH4133 and GH4133B", "text": "Resistivity at 100°C=1.27*10^(-6)Ω·m"}
{"id": "GH4133 and GH4133B", "text": "Resistivity at 200°C=1.28*10^(-6)Ω·m"}
{"id": "GH4133 and GH4133B", "text": "Resistivity at 300°C=1.29*10^(-6)Ω·m"}
{"id": "GH4133 and GH4133B", "text": "Resistivity at 400°C=1.3*10^(-6)Ω·m"}
{"id": "GH4133 and GH4133B", "text": "Resistivity at 500°C=1.31*10^(-6)Ω·m"}
{"id": "GH4133 and GH4133B", "text": "Resistivity at 600°C=1.32*10^(-6)Ω·m"}
{"id": "GH4133 and GH4133B", "text": "Resistivity at 700°C=1.31*10^(-6)Ω·m"}
{"id": "GH4133 and GH4133B", "text": "Resistivity at 800°C=1.29*10^(-6)Ω·m"}
{"id": "GH4133 and GH4133B", "text": "Resistivity at 900°C=1.27*10^(-6)Ω·m"}
{"id": "GH1131", "text": "Resistivity at 25°C=0.0*10^(-6)Ω·m"}
{"id": "GH1131", "text": "Resistivity at 100°C=0.042*10^(-6)Ω·m"}
{"id": "GH1131", "text": "Resistivity at 200°C=0.096*10^(-6)Ω·m"}
{"id": "GH1131", "text": "Resistivity at 300°C=0.139*10^(-6)Ω·m"}
{"id": "GH1131", "text": "Resistivity at 400°C=0.158*10^(-6)Ω·m"}
{"id": "GH1131", "text": "Resistivity at 500°C=0.187*10^(-6)Ω·m"}
{"id": "GH1131", "text": "Resistivity at 600°C=0.21*10^(-6)Ω·m"}
{"id": "GH1131", "text": "Resistivity at 700°C=0.228*10^(-6)Ω·m"}
{"id": "GH1131", "text": "Resistivity at 800°C=0.236*10^(-6)Ω·m"}
{"id": "GH1131", "text": "Resistivity at 900°C=0.244*10^(-6)Ω·m"}
{"id": "GH1131", "text": "Resistivity at 1000°C=0.263*10^(-6)Ω·m"}
{"id": "GH1131", "text": "Resistivity at 1100°C=0.288*10^(-6)Ω·m"}
{"id": "GH4163", "text": "Resistivity at 20°C=1.209*10^(-6)Ω·m"}
{"id": "GH4163", "text": "Resistivity at 100°C=1.313*10^(-6)Ω·m"}
{"id": "GH4163", "text": "Resistivity at 200°C=1.344*10^(-6)Ω·m"}
{"id": "GH4163", "text": "Resistivity at 300°C=1.36*10^(-6)Ω·m"}
{"id": "GH4163", "text": "Resistivity at 400°C=1.374*10^(-6)Ω·m"}
{"id": "GH4163", "text": "Resistivity at 500°C=1.398*10^(-6)Ω·m"}
{"id": "GH4163", "text": "Resistivity at 600°C=1.413*10^(-6)Ω·m"}
{"id": "GH4163", "text": "Resistivity at 700°C=1.409*10^(-6)Ω·m"}
{"id": "GH4163", "text": "Resistivity at 800°C=1.409*10^(-6)Ω·m"}
{"id": "GH4163", "text": "Resistivity at 900°C=1.387*10^(-6)Ω·m"}
{"id": "GH4500", "text": "Resistivity at 20°C=1.1*10^(-6)Ω·m"}
{"id": "GH4500", "text": "Resistivity at 100°C=1.13*10^(-6)Ω·m"}
{"id": "GH4500", "text": "Resistivity at 200°C=1.245*10^(-6)Ω·m"}
{"id": "GH4500", "text": "Resistivity at 300°C=1.285*10^(-6)Ω·m"}
{"id": "GH4500", "text": "Resistivity at 400°C=1.319*10^(-6)Ω·m"}
{"id": "GH4500", "text": "Resistivity at 500°C=1.332*10^(-6)Ω·m"}
{"id": "GH4500", "text": "Resistivity at 600°C=1.36*10^(-6)Ω·m"}
{"id": "GH4500", "text": "Resistivity at 700°C=1.361*10^(-6)Ω·m"}
{"id": "GH4500", "text": "Resistivity at 800°C=1.366*10^(-6)Ω·m"}
{"id": "GH4500", "text": "Resistivity at 900°C=1.374*10^(-6)Ω·m"}
{"id": "GH4586", "text": "Resistivity at 20°C=126.71*10^(-6)Ω·m"}
{"id": "GH4586", "text": "Resistivity at 100°C=130.32*10^(-6)Ω·m"}
{"id": "GH4586", "text": "Resistivity at 200°C=132.0*10^(-6)Ω·m"}
{"id": "GH4586", "text": "Resistivity at 300°C=134.46*10^(-6)Ω·m"}
{"id": "GH4586", "text": "Resistivity at 400°C=137.25*10^(-6)Ω·m"}
{"id": "GH4586", "text": "Resistivity at 500°C=139.01*10^(-6)Ω·m"}
{"id": "GH4586", "text": "Resistivity at 600°C=141.28*10^(-6)Ω·m"}
{"id": "GH4586", "text": "Resistivity at 700°C=141.49*10^(-6)Ω·m"}
{"id": "GH4586", "text": "Resistivity at 800°C=141.45*10^(-6)Ω·m"}
{"id": "GH4586", "text": "Resistivity at 900°C=142.42*10^(-6)Ω·m"}
{"id": "FGH4095", "text": "Resistivity at 20°C=1.421*10^(-6)Ω·m"}
{"id": "FGH4095", "text": "Resistivity at 100°C=1.46*10^(-6)Ω·m"}
{"id": "FGH4095", "text": "Resistivity at 200°C=1.495*10^(-6)Ω·m"}
{"id": "FGH4095", "text": "Resistivity at 300°C=1.525*10^(-6)Ω·m"}
{"id": "FGH4095", "text": "Resistivity at 400°C=1.551*10^(-6)Ω·m"}
{"id": "FGH4095", "text": "Resistivity at 500°C=1.573*10^(-6)Ω·m"}
{"id": "FGH4095", "text": "Resistivity at 600°C=1.593*10^(-6)Ω·m"}
{"id": "FGH4095", "text": "Resistivity at 700°C=1.603*10^(-6)Ω·m"}
{"id": "FGH4095", "text": "Resistivity at 800°C=1.601*10^(-6)Ω·m"}
{"id": "FGH4095", "text": "Resistivity at 900°C=1.593*10^(-6)Ω·m"}
{"id": "FGH4097", "text": "Resistivity at 20°C=1.46*10^(-6)Ω·m"}
{"id": "FGH4097", "text": "Resistivity at 100°C=1.5*10^(-6)Ω·m"}
{"id": "FGH4097", "text": "Resistivity at 200°C=1.53*10^(-6)Ω·m"}
{"id": "FGH4097", "text": "Resistivity at 300°C=1.57*10^(-6)Ω·m"}
{"id": "FGH4097", "text": "Resistivity at 400°C=1.6*10^(-6)Ω·m"}
{"id": "FGH4097", "text": "Resistivity at 500°C=1.62*10^(-6)Ω·m"}
{"id": "FGH4097", "text": "Resistivity at 600°C=1.63*10^(-6)Ω·m"}
{"id": "FGH4097", "text": "Resistivity at 700°C=1.65*10^(-6)Ω·m"}
{"id": "FGH4097", "text": "Resistivity at 800°C=1.65*10^(-6)Ω·m"}
{"id": "GH6159", "text": "Resistivity at 25°C=103.3*10^(-6)Ω·m"}
{"id": "GH6159", "text": "Resistivity at 100°C=105.9*10^(-6)Ω·m"}
{"id": "GH6159", "text": "Resistivity at 200°C=108.6*10^(-6)Ω·m"}
{"id": "GH6159", "text": "Resistivity at 300°C=111.8*10^(-6)Ω·m"}
{"id": "GH6159", "text": "Resistivity at 400°C=115.1*10^(-6)Ω·m"}
{"id": "GH6159", "text": "Resistivity at 500°C=120.1*10^(-6)Ω·m"}
{"id": "GH6159", "text": "Resistivity at 600°C=123.6*10^(-6)Ω·m"}
{"id": "MGH2756", "text": "Resistivity at 20°C=1.31*10^(-6)Ω·m"}
{"id": "MGH2756", "text": "Resistivity at 100°C=1.31*10^(-6)Ω·m"}
{"id": "MGH2756", "text": "Resistivity at 200°C=1.33*10^(-6)Ω·m"}
{"id": "MGH2756", "text": "Resistivity at 300°C=1.34*10^(-6)Ω·m"}
{"id": "MGH2756", "text": "Resistivity at 400°C=1.36*10^(-6)Ω·m"}
{"id": "MGH2756", "text": "Resistivity at 500°C=1.37*10^(-6)Ω·m"}
{"id": "MGH2756", "text": "Resistivity at 600°C=1.39*10^(-6)Ω·m"}
{"id": "MGH2756", "text": "Resistivity at 700°C=1.41*10^(-6)Ω·m"}
{"id": "MGH2756", "text": "Resistivity at 800°C=1.42*10^(-6)Ω·m"}
{"id": "MGH2756", "text": "Resistivity at 900°C=1.43*10^(-6)Ω·m"}
{"id": "MGH2756", "text": "Resistivity at 1000°C=1.43*10^(-6)Ω·m"}
{"id": "MGH2756", "text": "Resistivity at 1100°C=1.44*10^(-6)Ω·m"}
{"id": "MGH4754", "text": "Resistivity at 26°C=1.075*10^(-6)Ω·m"}
{"id": "MGH4754", "text": "Resistivity at 100°C=1.086*10^(-6)Ω·m"}
{"id": "MGH4754", "text": "Resistivity at 300°C=1.112*10^(-6)Ω·m"}
{"id": "MGH4754", "text": "Resistivity at 500°C=1.136*10^(-6)Ω·m"}
{"id": "MGH4754", "text": "Resistivity at 700°C=1.138*10^(-6)Ω·m"}
{"id": "MGH4754", "text": "Resistivity at 900°C=1.145*10^(-6)Ω·m"}
{"id": "MGH4754", "text": "Resistivity at 1100°C=1.176*10^(-6)Ω·m"}
{"id": "MGH4754", "text": "Resistivity at 1200°C=1.192*10^(-6)Ω·m"}
{"id": "MGH4755 and GH3007", "text": "Resistivity at 25°C=1.173*10^(-6)Ω·m"}
{"id": "MGH4755 and GH3007", "text": "Resistivity at 100°C=1.182*10^(-6)Ω·m"}
{"id": "MGH4755 and GH3007", "text": "Resistivity at 200°C=1.205*10^(-6)Ω·m"}
{"id": "MGH4755 and GH3007", "text": "Resistivity at 300°C=1.211*10^(-6)Ω·m"}
{"id": "MGH4755 and GH3007", "text": "Resistivity at 400°C=1.216*10^(-6)Ω·m"}
{"id": "MGH4755 and GH3007", "text": "Resistivity at 500°C=1.22*10^(-6)Ω·m"}
{"id": "MGH4755 and GH3007", "text": "Resistivity at 600°C=1.228*10^(-6)Ω·m"}
{"id": "MGH4755 and GH3007", "text": "Resistivity at 700°C=1.231*10^(-6)Ω·m"}
{"id": "MGH4755 and GH3007", "text": "Resistivity at 800°C=1.233*10^(-6)Ω·m"}
{"id": "MGH4755 and GH3007", "text": "Resistivity at 900°C=1.236*10^(-6)Ω·m"}
{"id": "MGH4755 and GH3007", "text": "Resistivity at 1000°C=1.239*10^(-6)Ω·m"}
{"id": "MGH4755 and GH3007", "text": "Resistivity at 1100°C=1.241*10^(-6)Ω·m"}
{"id": "MGH4755 and GH3007", "text": "Resistivity at 6001°C=1.228*10^(-6)Ω·m"}
{"id": "MGH4755 and GH3007", "text": "Resistivity at 7001°C=1.231*10^(-6)Ω·m"}
{"id": "MGH4755 and GH3007", "text": "Resistivity at 8001°C=1.233*10^(-6)Ω·m"}
{"id": "MGH4755 and GH3007", "text": "Resistivity at 9001°C=1.236*10^(-6)Ω·m"}
{"id": "MGH4755 and GH3007", "text": "Resistivity at 10001°C=1.239*10^(-6)Ω·m"}
{"id": "MGH4755 and GH3007", "text": "Resistivity at 11001°C=1.241*10^(-6)Ω·m"}
{"id": "GH1180", "text": "Resistivity at 100°C=1.01*10^(-6)Ω·m"}
{"id": "GH1180", "text": "Resistivity at 200°C=1.07*10^(-6)Ω·m"}
{"id": "GH1180", "text": "Resistivity at 300°C=1.12*10^(-6)Ω·m"}
{"id": "GH1180", "text": "Resistivity at 400°C=1.16*10^(-6)Ω·m"}
{"id": "GH1180", "text": "Resistivity at 500°C=1.19*10^(-6)Ω·m"}
{"id": "GH1180", "text": "Resistivity at 600°C=1.21*10^(-6)Ω·m"}
{"id": "GH1180", "text": "Resistivity at 700°C=1.23*10^(-6)Ω·m"}
{"id": "GH1180", "text": "Resistivity at 800°C=1.25*10^(-6)Ω·m"}
{"id": "GH1180", "text": "Resistivity at 900°C=1.28*10^(-6)Ω·m"}
{"id": "GH1333", "text": "Resistivity at 20°C=1.208*10^(-6)Ω·m"}
{"id": "GH1333", "text": "Resistivity at 200°C=1.25*10^(-6)Ω·m"}
{"id": "GH1333", "text": "Resistivity at 300°C=1.258*10^(-6)Ω·m"}
{"id": "GH1333", "text": "Resistivity at 312°C=1.275*10^(-6)Ω·m"}
{"id": "GH1333", "text": "Resistivity at 400°C=1.298*10^(-6)Ω·m"}
{"id": "GH1333", "text": "Resistivity at 500°C=1.31*10^(-6)Ω·m"}
{"id": "GH1333", "text": "Resistivity at 600°C=1.321*10^(-6)Ω·m"}
{"id": "GH1333", "text": "Resistivity at 700°C=1.315*10^(-6)Ω·m"}
{"id": "GH1333", "text": "Resistivity at 800°C=1.325*10^(-6)Ω·m"}
{"id": "GH1333", "text": "Resistivity at 900°C=1.333*10^(-6)Ω·m"}
{"id": "GH1333", "text": "Resistivity at 950°C=1.339*10^(-6)Ω·m"}
{"id": "GH1333", "text": "Resistivity at 1000°C=1.338*10^(-6)Ω·m"}
{"id": "GH4141", "text": "Sampling=Thickness 2mm Sheet, Condition=Hot-rolled, Resistivity at 20°C=1.31*10^(-6)Ω·m"}
{"id": "GH4141", "text": "Sampling=Thickness 2mm Sheet, Condition=1065℃×4h/AC, Resistivity at 20°C=1.25*10^(-6)Ω·m"}
{"id": "GH4141", "text": "Sampling=Thickness 2mm Sheet, Condition=1065℃×4h/AC+760℃×16h/AC, Resistivity at 20°C=1.27*10^(-6)Ω·m"}
{"id": "GH4141", "text": "Sampling=Thickness 2mm Sheet, Condition=1175℃×0.5h/AC, Resistivity at 20°C=1.33*10^(-6)Ω·m"}
{"id": "GH4141", "text": "Sampling=Thickness 2mm Sheet, Condition=1175℃×0.5h/AC+900℃×4h/AC, Resistivity at 20°C=1.34*10^(-6)Ω·m"}

File: Alloy_KG_Project/1_Data/2.6english.jsonl (part 1 of 2)
{"id": "GH3030", "text": "Specific Heat Capacity at 150°C=565.2 J/(kg·℃)"}
{"id": "GH3030", "text": "Specific Heat Capacity at 200°C=598.7 J/(kg·℃)"}
{"id": "GH3030", "text": "Specific Heat Capacity at 300°C=674.1 J/(kg·℃)"}
{"id": "GH3030", "text": "Specific Heat Capacity at 400°C=741.1 J/(kg·℃)"}
{"id": "GH3030", "text": "Specific Heat Capacity at 500°C=820.6 J/(kg·℃)"}
{"id": "GH3030", "text": "Specific Heat Capacity at 600°C=971.3 J/(kg·℃)"}
{"id": "K414", "text": "Specific Heat Capacity at 100°C=449.0 J/(kg·℃)"}
{"id": "K414", "text": "Specific Heat Capacity at 200°C=471.0 J/(kg·℃)"}
{"id": "K414", "text": "Specific Heat Capacity at 300°C=493.0 J/(kg·℃)"}
{"id": "K414", "text": "Specific Heat Capacity at 400°C=508.0 J/(kg·℃)"}
{"id": "K414", "text": "Specific Heat Capacity at 500°C=513.0 J/(kg·℃)"}
{"id": "K414", "text": "Specific Heat Capacity at 600°C=527.0 J/(kg·℃)"}
{"id": "K414", "text": "Specific Heat Capacity at 700°C=563.0 J/(kg·℃)"}
{"id": "K414", "text": "Specific Heat Capacity at 800°C=593.0 J/(kg·℃)"}
{"id": "K414", "text": "Specific Heat Capacity at 900°C=591.0 J/(kg·℃)"}
{"id": "K414", "text": "Specific Heat Capacity at 1000°C=568.0 J/(kg·℃)"}
{"id": "GH3039", "text": "Specific Heat Capacity at 150°C=544.0 J/(kg·℃)"}
{"id": "GH3039", "text": "Specific Heat Capacity at 200°C=574.0 J/(kg·℃)"}
{"id": "GH3039", "text": "Specific Heat Capacity at 300°C=636.0 J/(kg·℃)"}
{"id": "GH3039", "text": "Specific Heat Capacity at 400°C=645.0 J/(kg·℃)"}
{"id": "GH3039", "text": "Specific Heat Capacity at 500°C=762.0 J/(kg·℃)"}
{"id": "GH3039", "text": "Specific Heat Capacity at 600°C=779.0 J/(kg·℃)"}
{"id": "GH3039", "text": "Specific Heat Capacity at 700°C=921.0 J/(kg·℃)"}
{"id": "GH3039", "text": "Specific Heat Capacity at 800°C=1047.0 J/(kg·℃)"}
{"id": "K417", "text": "Specific Heat Capacity at 196°C=448.0 J/(kg·℃)"}
{"id": "K417", "text": "Specific Heat Capacity at 410°C=481.0 J/(kg·℃)"}
{"id": "K417", "text": "Specific Heat Capacity at 623°C=494.0 J/(kg·℃)"}
{"id": "K417", "text": "Specific Heat Capacity at 800°C=532.0 J/(kg·℃)"}
{"id": "K417", "text": "Specific Heat Capacity at 1010°C=544.0 J/(kg·℃)"}
{"id": "GH3044", "text": "Specific Heat Capacity at 100°C=440.0 J/(kg·℃)"}
{"id": "GH3044", "text": "Specific Heat Capacity at 200°C=461.0 J/(kg·℃)"}
{"id": "GH3044", "text": "Specific Heat Capacity at 300°C=482.0 J/(kg·℃)"}
{"id": "GH3044", "text": "Specific Heat Capacity at 400°C=503.0 J/(kg·℃)"}
{"id": "GH3044", "text": "Specific Heat Capacity at 500°C=524.0 J/(kg·℃)"}
{"id": "GH3044", "text": "Specific Heat Capacity at 600°C=545.0 J/(kg·℃)"}
{"id": "GH3044", "text": "Specific Heat Capacity at 700°C=545.0 J/(kg·℃)"}
{"id": "GH3044", "text": "Specific Heat Capacity at 800°C=566.0 J/(kg·℃)"}
{"id": "GH3044", "text": "Specific Heat Capacity at 900°C=587.0 J/(kg·℃)"}
{"id": "GH3044", "text": "Specific Heat Capacity at 1000°C=629.0 J/(kg·℃)"}
{"id": "K417G", "text": "Specific Heat Capacity at 200°C=476.0 J/(kg·℃)"}
{"id": "K417G", "text": "Specific Heat Capacity at 300°C=490.0 J/(kg·℃)"}
{"id": "K417G", "text": "Specific Heat Capacity at 400°C=506.0 J/(kg·℃)"}
{"id": "K417G", "text": "Specific Heat Capacity at 500°C=528.0 J/(kg·℃)"}
{"id": "K417G", "text": "Specific Heat Capacity at 600°C=555.0 J/(kg·℃)"}
{"id": "K417G", "text": "Specific Heat Capacity at 700°C=595.0 J/(kg·℃)"}
{"id": "K417G", "text": "Specific Heat Capacity at 800°C=654.0 J/(kg·℃)"}
{"id": "K417G", "text": "Specific Heat Capacity at 900°C=699.0 J/(kg·℃)"}
{"id": "K417G", "text": "Specific Heat Capacity at 1000°C=760.0 J/(kg·℃)"}
{"id": "K418", "text": "Specific Heat Capacity at 100°C=439.0 J/(kg·℃)"}
{"id": "K418", "text": "Specific Heat Capacity at 198°C=460.0 J/(kg·℃)"}
{"id": "K418", "text": "Specific Heat Capacity at 315°C=481.0 J/(kg·℃)"}
{"id": "K418", "text": "Specific Heat Capacity at 403°C=490.0 J/(kg·℃)"}
{"id": "K418", "text": "Specific Heat Capacity at 492°C=502.0 J/(kg·℃)"}
{"id": "K418", "text": "Specific Heat Capacity at 586°C=515.0 J/(kg·℃)"}
{"id": "K418", "text": "Specific Heat Capacity at 696°C=544.0 J/(kg·℃)"}
{"id": "K418", "text": "Specific Heat Capacity at 781°C=556.0 J/(kg·℃)"}
{"id": "K418", "text": "Specific Heat Capacity at 886°C=569.0 J/(kg·℃)"}
{"id": "GH3230", "text": "Specific Heat Capacity at 200°C=469.0 J/(kg·℃)"}
{"id": "GH3230", "text": "Specific Heat Capacity at 400°C=503.0 J/(kg·℃)"}
{"id": "GH3230", "text": "Specific Heat Capacity at 600°C=530.0 J/(kg·℃)"}
{"id": "GH3230", "text": "Specific Heat Capacity at 800°C=550.0 J/(kg·℃)"}
{"id": "GH3230", "text": "Specific Heat Capacity at 1000°C=534.0 J/(kg·℃)"}
{"id": "GH3230", "text": "Specific Heat Capacity at 1100°C=594.0 J/(kg·℃)"}
{"id": "GH3536 and K4536", "text": "Specific Heat Capacity at 20°C=372.6 J/(kg·℃)"}
{"id": "GH3536 and K4536", "text": "Specific Heat Capacity at 100°C=372.6 J/(kg·℃)"}
{"id": "GH3536 and K4536", "text": "Specific Heat Capacity at 200°C=389.4 J/(kg·℃)"}
{"id": "GH3536 and K4536", "text": "Specific Heat Capacity at 280°C=406.4 J/(kg·℃)"}
{"id": "GH3536 and K4536", "text": "Specific Heat Capacity at 408°C=427.1 J/(kg·℃)"}
{"id": "GH3536 and K4536", "text": "Specific Heat Capacity at 500°C=452.2 J/(kg·℃)"}
{"id": "GH3536 and K4536", "text": "Specific Heat Capacity at 600°C=464.7 J/(kg·℃)"}
{"id": "GH3536 and K4536", "text": "Specific Heat Capacity at 700°C=515.0 J/(kg·℃)"}
{"id": "GH3536 and K4536", "text": "Specific Heat Capacity at 800°C=535.9 J/(kg·℃)"}
{"id": "GH3536 and K4536", "text": "Specific Heat Capacity at 900°C=561.0 J/(kg·℃)"}
{"id": "K419H", "text": "Specific Heat Capacity at 100°C=448.0 J/(kg·℃)"}
{"id": "K419H", "text": "Specific Heat Capacity at 200°C=440.0 J/(kg·℃)"}
{"id": "K419H", "text": "Specific Heat Capacity at 300°C=456.0 J/(kg·℃)"}
{"id": "K419H", "text": "Specific Heat Capacity at 400°C=477.0 J/(kg·℃)"}
{"id": "K419H", "text": "Specific Heat Capacity at 500°C=477.0 J/(kg·℃)"}
{"id": "K419H", "text": "Specific Heat Capacity at 600°C=494.0 J/(kg·℃)"}
{"id": "K419H", "text": "Specific Heat Capacity at 700°C=502.0 J/(kg·℃)"}
{"id": "K419H", "text": "Specific Heat Capacity at 800°C=548.0 J/(kg·℃)"}
{"id": "K419H", "text": "Specific Heat Capacity at 900°C=607.0 J/(kg·℃)"}
{"id": "K419H", "text": "Specific Heat Capacity at 1000°C=691.0 J/(kg·℃)"}
{"id": "K419H", "text": "Specific Heat Capacity at 1050°C=745.0 J/(kg·℃)"}
{"id": "K423A", "text": "Specific Heat Capacity at 200°C=460.0 J/(kg·℃)"}
{"id": "K423A", "text": "Specific Heat Capacity at 300°C=473.0 J/(kg·℃)"}
{"id": "K423A", "text": "Specific Heat Capacity at 400°C=490.0 J/(kg·℃)"}
{"id": "K423A", "text": "Specific Heat Capacity at 500°C=511.0 J/(kg·℃)"}
{"id": "K423A", "text": "Specific Heat Capacity at 600°C=544.0 J/(kg·℃)"}
{"id": "K423A", "text": "Specific Heat Capacity at 700°C=582.0 J/(kg·℃)"}
{"id": "K423A", "text": "Specific Heat Capacity at 800°C=624.0 J/(kg·℃)"}
{"id": "K423A", "text": "Specific Heat Capacity at 900°C=674.0 J/(kg·℃)"}
{"id": "K423A", "text": "Specific Heat Capacity at 1000°C=733.0 J/(kg·℃)"}
{"id": "GH5188", "text": "Specific Heat Capacity at 100°C=208.0 J/(kg·℃)"}
{"id": "GH5188", "text": "Specific Heat Capacity at 200°C=425.0 J/(kg·℃)"}
{"id": "GH5188", "text": "Specific Heat Capacity at 300°C=454.0 J/(kg·℃)"}
{"id": "GH5188", "text": "Specific Heat Capacity at 400°C=484.0 J/(kg·℃)"}
{"id": "GH5188", "text": "Specific Heat Capacity at 500°C=513.0 J/(kg·℃)"}
{"id": "GH5188", "text": "Specific Heat Capacity at 600°C=534.0 J/(kg·℃)"}
{"id": "GH5188", "text": "Specific Heat Capacity at 700°C=554.0 J/(kg·℃)"}
{"id": "GH5188", "text": "Specific Heat Capacity at 800°C=571.0 J/(kg·℃)"}
{"id": "GH5188", "text": "Specific Heat Capacity at 900°C=588.0 J/(kg·℃)"}
{"id": "GH5188", "text": "Specific Heat Capacity at 1000°C=600.0 J/(kg·℃)"}
{"id": "K424", "text": "Specific Heat Capacity at 100°C=449.0 J/(kg·℃)"}
{"id": "K424", "text": "Specific Heat Capacity at 200°C=473.0 J/(kg·℃)"}
{"id": "K424", "text": "Specific Heat Capacity at 300°C=497.0 J/(kg·℃)"}
{"id": "K424", "text": "Specific Heat Capacity at 400°C=520.0 J/(kg·℃)"}
{"id": "K424", "text": "Specific Heat Capacity at 500°C=545.0 J/(kg·℃)"}
{"id": "K424", "text": "Specific Heat Capacity at 600°C=568.0 J/(kg·℃)"}
{"id": "K424", "text": "Specific Heat Capacity at 700°C=592.0 J/(kg·℃)"}
{"id": "K424", "text": "Specific Heat Capacity at 800°C=616.0 J/(kg·℃)"}
{"id": "K424", "text": "Specific Heat Capacity at 900°C=640.0 J/(kg·℃)"}
{"id": "K424", "text": "Specific Heat Capacity at 1000°C=664.0 J/(kg·℃)"}
{"id": "K435", "text": "Specific Heat Capacity at 200°C=444.0 J/(kg·℃)"}
{"id": "K435", "text": "Specific Heat Capacity at 300°C=470.0 J/(kg·℃)"}
{"id": "K435", "text": "Specific Heat Capacity at 400°C=496.0 J/(kg·℃)"}
{"id": "K435", "text": "Specific Heat Capacity at 500°C=522.0 J/(kg·℃)"}
{"id": "K435", "text": "Specific Heat Capacity at 600°C=548.0 J/(kg·℃)"}
{"id": "K435", "text": "Specific Heat Capacity at 700°C=574.0 J/(kg·℃)"}
{"id": "K435", "text": "Specific Heat Capacity at 800°C=600.0 J/(kg·℃)"}
{"id": "K435", "text": "Specific Heat Capacity at 900°C=625.0 J/(kg·℃)"}
{"id": "K435", "text": "Specific Heat Capacity at 1000°C=651.0 J/(kg·℃)"}
{"id": "K438", "text": "Specific Heat Capacity at 200°C=465.0 J/(kg·℃)"}
{"id": "K438", "text": "Specific Heat Capacity at 300°C=477.0 J/(kg·℃)"}
{"id": "K438", "text": "Specific Heat Capacity at 400°C=494.0 J/(kg·℃)"}
{"id": "K438", "text": "Specific Heat Capacity at 500°C=515.0 J/(kg·℃)"}
{"id": "K438", "text": "Specific Heat Capacity at 600°C=557.0 J/(kg·℃)"}
{"id": "K438", "text": "Specific Heat Capacity at 700°C=611.0 J/(kg·℃)"}
{"id": "K438", "text": "Specific Heat Capacity at 800°C=682.0 J/(kg·℃)"}
{"id": "K438", "text": "Specific Heat Capacity at 900°C=766.0 J/(kg·℃)"}
{"id": "K438", "text": "Specific Heat Capacity at 1000°C=833.0 J/(kg·℃)"}
{"id": "GH2018", "text": "Specific Heat Capacity at 20°C=427.0 J/(kg·℃)"}
{"id": "GH2018", "text": "Specific Heat Capacity at 100°C=448.0 J/(kg·℃)"}
{"id": "GH2018", "text": "Specific Heat Capacity at 200°C=456.0 J/(kg·℃)"}
{"id": "GH2018", "text": "Specific Heat Capacity at 300°C=473.0 J/(kg·℃)"}
{"id": "GH2018", "text": "Specific Heat Capacity at 400°C=461.0 J/(kg·℃)"}
{"id": "GH2018", "text": "Specific Heat Capacity at 500°C=469.0 J/(kg·℃)"}
{"id": "GH2018", "text": "Specific Heat Capacity at 600°C=485.0 J/(kg·℃)"}
{"id": "GH2018", "text": "Specific Heat Capacity at 700°C=494.0 J/(kg·℃)"}
{"id": "GH2018", "text": "Specific Heat Capacity at 800°C=494.0 J/(kg·℃)"}
{"id": "GH2018", "text": "Specific Heat Capacity at 900°C=653.0 J/(kg·℃)"}
{"id": "K438G", "text": "Specific Heat Capacity at 200°C=460.0 J/(kg·℃)"}
{"id": "K438G", "text": "Specific Heat Capacity at 300°C=477.0 J/(kg·℃)"}
{"id": "K438G", "text": "Specific Heat Capacity at 400°C=486.0 J/(kg·℃)"}
{"id": "K438G", "text": "Specific Heat Capacity at 500°C=498.0 J/(kg·℃)"}
{"id": "K438G", "text": "Specific Heat Capacity at 600°C=507.0 J/(kg·℃)"}
{"id": "K438G", "text": "Specific Heat Capacity at 700°C=515.0 J/(kg·℃)"}
{"id": "K438G", "text": "Specific Heat Capacity at 800°C=532.0 J/(kg·℃)"}
{"id": "K438G", "text": "Specific Heat Capacity at 900°C=553.0 J/(kg·℃)"}
{"id": "K438G", "text": "Specific Heat Capacity at 1000°C=582.0 J/(kg·℃)"}
{"id": "K441", "text": "Specific Heat Capacity at 300°C=418.0 J/(kg·℃)"}
{"id": "K441", "text": "Specific Heat Capacity at 400°C=430.5 J/(kg·℃)"}
{"id": "K441", "text": "Specific Heat Capacity at 500°C=447.3 J/(kg·℃)"}
{"id": "K441", "text": "Specific Heat Capacity at 600°C=472.3 J/(kg·℃)"}
{"id": "K441", "text": "Specific Heat Capacity at 700°C=501.6 J/(kg·℃)"}
{"id": "K441", "text": "Specific Heat Capacity at 800°C=539.2 J/(kg·℃)"}
{"id": "K441", "text": "Specific Heat Capacity at 900°C=581.0 J/(kg·℃)"}
{"id": "K441", "text": "Specific Heat Capacity at 1000°C=631.2 J/(kg·℃)"}
{"id": "K441", "text": "Specific Heat Capacity at 1100°C=685.5 J/(kg·℃)"}
{"id": "GH2035A", "text": "Specific Heat Capacity at 100°C=385.0 J/(kg·℃)"}
{"id": "GH2035A", "text": "Specific Heat Capacity at 200°C=448.0 J/(kg·℃)"}
{"id": "GH2035A", "text": "Specific Heat Capacity at 300°C=486.0 J/(kg·℃)"}
{"id": "GH2035A", "text": "Specific Heat Capacity at 400°C=515.0 J/(kg·℃)"}
{"id": "GH2035A", "text": "Specific Heat Capacity at 500°C=540.0 J/(kg·℃)"}
{"id": "GH2035A", "text": "Specific Heat Capacity at 600°C=561.0 J/(kg·℃)"}
{"id": "GH2035A", "text": "Specific Heat Capacity at 700°C=582.0 J/(kg·℃)"}
{"id": "GH2035A", "text": "Specific Heat Capacity at 800°C=599.0 J/(kg·℃)"}
{"id": "GH2035A", "text": "Specific Heat Capacity at 900°C=712.0 J/(kg·℃)"}
{"id": "K444", "text": "Specific Heat Capacity at 200°C=464.0 J/(kg·℃)"}
{"id": "K444", "text": "Specific Heat Capacity at 300°C=477.0 J/(kg·℃)"}
{"id": "K444", "text": "Specific Heat Capacity at 400°C=491.0 J/(kg·℃)"}
{"id": "K444", "text": "Specific Heat Capacity at 500°C=504.0 J/(kg·℃)"}
{"id": "K444", "text": "Specific Heat Capacity at 600°C=518.0 J/(kg·℃)"}
{"id": "K444", "text": "Specific Heat Capacity at 700°C=531.0 J/(kg·℃)"}
{"id": "K444", "text": "Specific Heat Capacity at 800°C=544.0 J/(kg·℃)"}
{"id": "K444", "text": "Specific Heat Capacity at 900°C=558.0 J/(kg·℃)"}
{"id": "K444", "text": "Specific Heat Capacity at 1000°C=571.0 J/(kg·℃)"}
{"id": "K446", "text": "Specific Heat Capacity at 25°C=440.0 J/(kg·℃)"}
{"id": "K446", "text": "Specific Heat Capacity at 100°C=455.0 J/(kg·℃)"}
{"id": "K446", "text": "Specific Heat Capacity at 200°C=476.0 J/(kg·℃)"}
{"id": "K446", "text": "Specific Heat Capacity at 300°C=496.0 J/(kg·℃)"}
{"id": "K446", "text": "Specific Heat Capacity at 400°C=516.0 J/(kg·℃)"}
{"id": "K446", "text": "Specific Heat Capacity at 500°C=536.0 J/(kg·℃)"}
{"id": "K446", "text": "Specific Heat Capacity at 600°C=556.0 J/(kg·℃)"}
{"id": "K446", "text": "Specific Heat Capacity at 700°C=576.0 J/(kg·℃)"}
{"id": "K446", "text": "Specific Heat Capacity at 800°C=596.0 J/(kg·℃)"}
{"id": "K446", "text": "Specific Heat Capacity at 900°C=616.0 J/(kg·℃)"}
{"id": "K446", "text": "Specific Heat Capacity at 1000°C=636.0 J/(kg·℃)"}
{"id": "K452", "text": "Specific Heat Capacity at 25°C=411.0 J/(kg·℃)"}
{"id": "K452", "text": "Specific Heat Capacity at 100°C=428.0 J/(kg·℃)"}
{"id": "K452", "text": "Specific Heat Capacity at 200°C=451.0 J/(kg·℃)"}
{"id": "K452", "text": "Specific Heat Capacity at 300°C=474.0 J/(kg·℃)"}
{"id": "K452", "text": "Specific Heat Capacity at 400°C=496.0 J/(kg·℃)"}
{"id": "K452", "text": "Specific Heat Capacity at 500°C=519.0 J/(kg·℃)"}
{"id": "K452", "text": "Specific Heat Capacity at 600°C=541.0 J/(kg·℃)"}
{"id": "K452", "text": "Specific Heat Capacity at 700°C=564.0 J/(kg·℃)"}
{"id": "K452", "text": "Specific Heat Capacity at 800°C=587.0 J/(kg·℃)"}
{"id": "K452", "text": "Specific Heat Capacity at 900°C=609.0 J/(kg·℃)"}
{"id": "K452", "text": "Specific Heat Capacity at 1000°C=632.0 J/(kg·℃)"}
{"id": "K465", "text": "Specific Heat Capacity at 25°C=365.0 J/(kg·℃)"}
{"id": "K465", "text": "Specific Heat Capacity at 100°C=587.0 J/(kg·℃)"}
{"id": "K465", "text": "Specific Heat Capacity at 200°C=417.0 J/(kg·℃)"}
{"id": "K465", "text": "Specific Heat Capacity at 300°C=446.0 J/(kg·℃)"}
{"id": "K465", "text": "Specific Heat Capacity at 400°C=475.0 J/(kg·℃)"}
{"id": "K465", "text": "Specific Heat Capacity at 500°C=505.0 J/(kg·℃)"}
{"id": "K465", "text": "Specific Heat Capacity at 600°C=534.0 J/(kg·℃)"}
{"id": "K465", "text": "Specific Heat Capacity at 700°C=563.0 J/(kg·℃)"}
{"id": "K465", "text": "Specific Heat Capacity at 800°C=593.0 J/(kg·℃)"}
{"id": "K465", "text": "Specific Heat Capacity at 900°C=622.0 J/(kg·℃)"}
{"id": "K465", "text": "Specific Heat Capacity at 1000°C=651.0 J/(kg·℃)"}
{"id": "K465", "text": "Specific Heat Capacity at 1100°C=681.0 J/(kg·℃)"}
{"id": "K214", "text": "Specific Heat Capacity at 100°C=435.0 J/(kg·℃)"}
{"id": "K214", "text": "Specific Heat Capacity at 200°C=477.0 J/(kg·℃)"}
{"id": "K214", "text": "Specific Heat Capacity at 300°C=489.0 J/(kg·℃)"}
{"id": "K214", "text": "Specific Heat Capacity at 400°C=498.0 J/(kg·℃)"}
{"id": "K214", "text": "Specific Heat Capacity at 500°C=523.0 J/(kg·℃)"}
{"id": "K214", "text": "Specific Heat Capacity at 600°C=569.0 J/(kg·℃)"}
{"id": "K214", "text": "Specific Heat Capacity at 700°C=602.0 J/(kg·℃)"}
{"id": "K214", "text": "Specific Heat Capacity at 800°C=912.0 J/(kg·℃)"}
{"id": "K214", "text": "Specific Heat Capacity at 900°C=1494.0 J/(kg·℃)"}
{"id": "K477", "text": "Specific Heat Capacity at 100°C=448.0 J/(kg·℃)"}
{"id": "K477", "text": "Specific Heat Capacity at 200°C=474.0 J/(kg·℃)"}
{"id": "K477", "text": "Specific Heat Capacity at 300°C=500.0 J/(kg·℃)"}
{"id": "K477", "text": "Specific Heat Capacity at 400°C=526.0 J/(kg·℃)"}
{"id": "K477", "text": "Specific Heat Capacity at 500°C=552.0 J/(kg·℃)"}
{"id": "K477", "text": "Specific Heat Capacity at 600°C=579.0 J/(kg·℃)"}
{"id": "K477", "text": "Specific Heat Capacity at 700°C=605.0 J/(kg·℃)"}
{"id": "K487", "text": "Specific Heat Capacity at 100°C=397.0 J/(kg·℃)"}
{"id": "K487", "text": "Specific Heat Capacity at 200°C=419.0 J/(kg·℃)"}
{"id": "K487", "text": "Specific Heat Capacity at 300°C=441.0 J/(kg·℃)"}
{"id": "K487", "text": "Specific Heat Capacity at 400°C=459.0 J/(kg·℃)"}
{"id": "K487", "text": "Specific Heat Capacity at 500°C=470.0 J/(kg·℃)"}
{"id": "K487", "text": "Specific Heat Capacity at 600°C=478.0 J/(kg·℃)"}
{"id": "K487", "text": "Specific Heat Capacity at 700°C=491.0 J/(kg·℃)"}
{"id": "K487", "text": "Specific Heat Capacity at 800°C=515.0 J/(kg·℃)"}
{"id": "K487", "text": "Specific Heat Capacity at 900°C=553.0 J/(kg·℃)"}
{"id": "K487", "text": "Specific Heat Capacity at 1000°C=600.0 J/(kg·℃)"}
{"id": "GH2150", "text": "Specific Heat Capacity at 20°C=523.0 J/(kg·℃)"}
{"id": "GH2150", "text": "Specific Heat Capacity at 100°C=539.0 J/(kg·℃)"}
{"id": "GH2150", "text": "Specific Heat Capacity at 200°C=561.0 J/(kg·℃)"}
{"id": "GH2150", "text": "Specific Heat Capacity at 300°C=581.0 J/(kg·℃)"}
{"id": "GH2150", "text": "Specific Heat Capacity at 400°C=605.0 J/(kg·℃)"}
{"id": "GH2150", "text": "Specific Heat Capacity at 500°C=627.0 J/(kg·℃)"}
{"id": "GH2150", "text": "Specific Heat Capacity at 600°C=649.0 J/(kg·℃)"}
{"id": "GH2150", "text": "Specific Heat Capacity at 700°C=671.0 J/(kg·℃)"}
{"id": "GH2150", "text": "Specific Heat Capacity at 800°C=693.0 J/(kg·℃)"}
{"id": "K4002", "text": "Specific Heat Capacity at 100°C=419.0 J/(kg·℃)"}
{"id": "K4002", "text": "Specific Heat Capacity at 200°C=410.0 J/(kg·℃)"}
{"id": "K4002", "text": "Specific Heat Capacity at 300°C=398.0 J/(kg·℃)"}
{"id": "K4002", "text": "Specific Heat Capacity at 400°C=406.0 J/(kg·℃)"}
{"id": "K4002", "text": "Specific Heat Capacity at 500°C=398.0 J/(kg·℃)"}
{"id": "K4002", "text": "Specific Heat Capacity at 600°C=398.0 J/(kg·℃)"}
{"id": "K4002", "text": "Specific Heat Capacity at 700°C=452.0 J/(kg·℃)"}
{"id": "K4002", "text": "Specific Heat Capacity at 800°C=494.0 J/(kg·℃)"}
{"id": "K4002", "text": "Specific Heat Capacity at 900°C=540.0 J/(kg·℃)"}
{"id": "K4002", "text": "Specific Heat Capacity at 1000°C=586.0 J/(kg·℃)"}
{"id": "K4002", "text": "Specific Heat Capacity at 1050°C=595.0 J/(kg·℃)"}
{"id": "GH2302 and K232", "text": "Specific Heat Capacity at 200°C=440.0 J/(kg·℃)"}
{"id": "GH2302 and K232", "text": "Specific Heat Capacity at 300°C=456.0 J/(kg·℃)"}
{"id": "GH2302 and K232", "text": "Specific Heat Capacity at 400°C=461.0 J/(kg·℃)"}
{"id": "GH2302 and K232", "text": "Specific Heat Capacity at 500°C=477.0 J/(kg·℃)"}
{"id": "GH2302 and K232", "text": "Specific Heat Capacity at 600°C=515.0 J/(kg·℃)"}
{"id": "GH2302 and K232", "text": "Specific Heat Capacity at 700°C=549.0 J/(kg·℃)"}
{"id": "GH2302 and K232", "text": "Specific Heat Capacity at 800°C=595.0 J/(kg·℃)"}
{"id": "GH2302 and K232", "text": "Specific Heat Capacity at 900°C=620.0 J/(kg·℃)"}
{"id": "GH2328", "text": "Specific Heat Capacity at 200°C=490.0 J/(kg·℃)"}
{"id": "GH2328", "text": "Specific Heat Capacity at 400°C=591.0 J/(kg·℃)"}
{"id": "GH2328", "text": "Specific Heat Capacity at 600°C=608.0 J/(kg·℃)"}
{"id": "GH2328", "text": "Specific Heat Capacity at 800°C=707.0 J/(kg·℃)"}
{"id": "GH2328", "text": "Specific Heat Capacity at 1000°C=776.0 J/(kg·℃)"}
{"id": "K4169", "text": "Specific Heat Capacity at 200°C=460.0 J/(kg·℃)"}
{"id": "K4169", "text": "Specific Heat Capacity at 300°C=481.0 J/(kg·℃)"}
{"id": "K4169", "text": "Specific Heat Capacity at 400°C=506.0 J/(kg·℃)"}
{"id": "K4169", "text": "Specific Heat Capacity at 500°C=527.0 J/(kg·℃)"}
{"id": "K4169", "text": "Specific Heat Capacity at 600°C=548.0 J/(kg·℃)"}
{"id": "K4169", "text": "Specific Heat Capacity at 700°C=573.0 J/(kg·℃)"}
{"id": "K4169", "text": "Specific Heat Capacity at 800°C=594.0 J/(kg·℃)"}
{"id": "K4202", "text": "Specific Heat Capacity at 100°C=437.0 J/(kg·℃)"}
{"id": "K4202", "text": "Specific Heat Capacity at 200°C=459.0 J/(kg·℃)"}
{"id": "K4202", "text": "Specific Heat Capacity at 300°C=481.0 J/(kg·℃)"}
{"id": "K4202", "text": "Specific Heat Capacity at 400°C=503.0 J/(kg·℃)"}
{"id": "K4202", "text": "Specific Heat Capacity at 500°C=524.0 J/(kg·℃)"}
{"id": "K4202", "text": "Specific Heat Capacity at 600°C=546.0 J/(kg·℃)"}
{"id": "K4202", "text": "Specific Heat Capacity at 700°C=568.0 J/(kg·℃)"}
{"id": "K4202", "text": "Specific Heat Capacity at 800°C=590.0 J/(kg·℃)"}
{"id": "K4208", "text": "Specific Heat Capacity at 200°C=402.0 J/(kg·℃)"}
{"id": "K4208", "text": "Specific Heat Capacity at 300°C=421.0 J/(kg·℃)"}
{"id": "K4208", "text": "Specific Heat Capacity at 400°C=436.0 J/(kg·℃)"}
{"id": "K4208", "text": "Specific Heat Capacity at 500°C=443.0 J/(kg·℃)"}
{"id": "K4208", "text": "Specific Heat Capacity at 600°C=447.0 J/(kg·℃)"}
{"id": "K4208", "text": "Specific Heat Capacity at 700°C=453.0 J/(kg·℃)"}
{"id": "K4208", "text": "Specific Heat Capacity at 800°C=461.0 J/(kg·℃)"}
{"id": "K4208", "text": "Specific Heat Capacity at 900°C=469.0 J/(kg·℃)"}
{"id": "K4208", "text": "Specific Heat Capacity at 1000°C=477.0 J/(kg·℃)"}
{"id": "GH2761", "text": "Specific Heat Capacity at 300°C=419.0 J/(kg·℃)"}
{"id": "GH2761", "text": "Specific Heat Capacity at 400°C=440.0 J/(kg·℃)"}
{"id": "GH2761", "text": "Specific Heat Capacity at 500°C=469.0 J/(kg·℃)"}
{"id": "GH2761", "text": "Specific Heat Capacity at 600°C=507.0 J/(kg·℃)"}
{"id": "GH2761", "text": "Specific Heat Capacity at 700°C=553.0 J/(kg·℃)"}
{"id": "GH2761", "text": "Specific Heat Capacity at 800°C=603.0 J/(kg·℃)"}
{"id": "GH2761", "text": "Specific Heat Capacity at 900°C=670.0 J/(kg·℃)"}
{"id": "GH2761", "text": "Specific Heat Capacity at 1000°C=745.0 J/(kg·℃)"}
{"id": "K4648", "text": "Specific Heat Capacity at 100°C=475.0 J/(kg·℃)"}
{"id": "K4648", "text": "Specific Heat Capacity at 200°C=473.0 J/(kg·℃)"}
{"id": "K4648", "text": "Specific Heat Capacity at 300°C=479.0 J/(kg·℃)"}
{"id": "K4648", "text": "Specific Heat Capacity at 400°C=494.0 J/(kg·℃)"}
{"id": "K4648", "text": "Specific Heat Capacity at 500°C=519.0 J/(kg·℃)"}
{"id": "K4648", "text": "Specific Heat Capacity at 600°C=553.0 J/(kg·℃)"}
{"id": "K4648", "text": "Specific Heat Capacity at 700°C=596.0 J/(kg·℃)"}
{"id": "K4648", "text": "Specific Heat Capacity at 800°C=648.0 J/(kg·℃)"}
{"id": "K4648", "text": "Specific Heat Capacity at 900°C=710.0 J/(kg·℃)"}
{"id": "K4648", "text": "Specific Heat Capacity at 1000°C=781.0 J/(kg·℃)"}
{"id": "GH2903", "text": "Specific Heat Capacity at 50°C=442.0 J/(kg·℃)"}
{"id": "GH2903", "text": "Specific Heat Capacity at 100°C=454.0 J/(kg·℃)"}
{"id": "GH2903", "text": "Specific Heat Capacity at 200°C=482.0 J/(kg·℃)"}
{"id": "GH2903", "text": "Specific Heat Capacity at 300°C=507.0 J/(kg·℃)"}
{"id": "GH2903", "text": "Specific Heat Capacity at 400°C=532.0 J/(kg·℃)"}
{"id": "GH2903", "text": "Specific Heat Capacity at 500°C=559.0 J/(kg·℃)"}
{"id": "GH2903", "text": "Specific Heat Capacity at 600°C=584.0 J/(kg·℃)"}
{"id": "K4951", "text": "Specific Heat Capacity at 20°C=398.0 J/(kg·℃)"}
{"id": "K4951", "text": "Specific Heat Capacity at 100°C=417.0 J/(kg·℃)"}
{"id": "K4951", "text": "Specific Heat Capacity at 200°C=442.0 J/(kg·℃)"}
{"id": "K4951", "text": "Specific Heat Capacity at 300°C=467.0 J/(kg·℃)"}
{"id": "K4951", "text": "Specific Heat Capacity at 400°C=493.0 J/(kg·℃)"}
{"id": "K4951", "text": "Specific Heat Capacity at 500°C=518.0 J/(kg·℃)"}
{"id": "K4951", "text": "Specific Heat Capacity at 600°C=543.0 J/(kg·℃)"}
{"id": "K4951", "text": "Specific Heat Capacity at 700°C=568.0 J/(kg·℃)"}
{"id": "K4951", "text": "Specific Heat Capacity at 800°C=593.0 J/(kg·℃)"}
{"id": "K4951", "text": "Specific Heat Capacity at 900°C=618.0 J/(kg·℃)"}
{"id": "K4951", "text": "Specific Heat Capacity at 1000°C=643.0 J/(kg·℃)"}
{"id": "K4951", "text": "Specific Heat Capacity at 1100°C=668.0 J/(kg·℃)"}
{"id": "GH2909", "text": "Specific Heat Capacity at 20°C=419.0 J/(kg·℃)"}
{"id": "GH2909", "text": "Specific Heat Capacity at 100°C=465.0 J/(kg·℃)"}
{"id": "GH2909", "text": "Specific Heat Capacity at 300°C=546.0 J/(kg·℃)"}
{"id": "GH2909", "text": "Specific Heat Capacity at 500°C=581.0 J/(kg·℃)"}
{"id": "GH2909", "text": "Specific Heat Capacity at 700°C=567.0 J/(kg·℃)"}
{"id": "GH2984", "text": "Specific Heat Capacity at 100°C=485.0 J/(kg·℃)"}
{"id": "GH2984", "text": "Specific Heat Capacity at 200°C=487.0 J/(kg·℃)"}
{"id": "GH2984", "text": "Specific Heat Capacity at 300°C=489.0 J/(kg·℃)"}
{"id": "GH2984", "text": "Specific Heat Capacity at 400°C=494.0 J/(kg·℃)"}
{"id": "GH2984", "text": "Specific Heat Capacity at 500°C=502.0 J/(kg·℃)"}
{"id": "GH2984", "text": "Specific Heat Capacity at 600°C=508.0 J/(kg·℃)"}
{"id": "GH2984", "text": "Specific Heat Capacity at 700°C=521.0 J/(kg·℃)"}
{"id": "GH2984", "text": "Specific Heat Capacity at 800°C=533.0 J/(kg·℃)"}
{"id": "GH2984", "text": "Specific Heat Capacity at 900°C=588.0 J/(kg·℃)"}
{"id": "K640S", "text": "Specific Heat Capacity at 200°C=476.0 J/(kg·℃)"}
{"id": "K640S", "text": "Specific Heat Capacity at 300°C=493.0 J/(kg·℃)"}
{"id": "K640S", "text": "Specific Heat Capacity at 400°C=510.0 J/(kg·℃)"}
{"id": "K640S", "text": "Specific Heat Capacity at 500°C=531.0 J/(kg·℃)"}
{"id": "K640S", "text": "Specific Heat Capacity at 600°C=548.0 J/(kg·℃)"}
{"id": "K640S", "text": "Specific Heat Capacity at 700°C=568.0 J/(kg·℃)"}
{"id": "K640S", "text": "Specific Heat Capacity at 800°C=585.0 J/(kg·℃)"}
{"id": "K640S", "text": "Specific Heat Capacity at 900°C=602.0 J/(kg·℃)"}
{"id": "K640S", "text": "Specific Heat Capacity at 1000°C=623.0 J/(kg·℃)"}
{"id": "GH4033", "text": "Specific Heat Capacity at 100°C=439.6 J/(kg·℃)"}
{"id": "GH4033", "text": "Specific Heat Capacity at 200°C=460.5 J/(kg·℃)"}
{"id": "GH4033", "text": "Specific Heat Capacity at 300°C=502.4 J/(kg·℃)"}
{"id": "GH4033", "text": "Specific Heat Capacity at 400°C=544.3 J/(kg·℃)"}
{"id": "GH4033", "text": "Specific Heat Capacity at 500°C=565.2 J/(kg·℃)"}
{"id": "GH4033", "text": "Specific Heat Capacity at 600°C=586.2 J/(kg·℃)"}
{"id": "GH4033", "text": "Specific Heat Capacity at 700°C=628.0 J/(kg·℃)"}
{"id": "GH4033", "text": "Specific Heat Capacity at 800°C=669.9 J/(kg·℃)"}
{"id": "K644", "text": "Specific Heat Capacity at 20°C=620.0 J/(kg·℃)"}
{"id": "K644", "text": "Specific Heat Capacity at 100°C=560.0 J/(kg·℃)"}
{"id": "K644", "text": "Specific Heat Capacity at 200°C=560.0 J/(kg·℃)"}
{"id": "K644", "text": "Specific Heat Capacity at 300°C=560.0 J/(kg·℃)"}
{"id": "K644", "text": "Specific Heat Capacity at 400°C=570.0 J/(kg·℃)"}
{"id": "K644", "text": "Specific Heat Capacity at 500°C=580.0 J/(kg·℃)"}
{"id": "K644", "text": "Specific Heat Capacity at 600°C=580.0 J/(kg·℃)"}
{"id": "K644", "text": "Specific Heat Capacity at 700°C=630.0 J/(kg·℃)"}
{"id": "K644", "text": "Specific Heat Capacity at 800°C=690.0 J/(kg·℃)"}
{"id": "K644", "text": "Specific Heat Capacity at 900°C=750.0 J/(kg·℃)"}
{"id": "GH4037", "text": "Specific Heat Capacity at 100°C=377.0 J/(kg·℃)"}
{"id": "GH4037", "text": "Specific Heat Capacity at 200°C=403.0 J/(kg·℃)"}
{"id": "GH4037", "text": "Specific Heat Capacity at 300°C=440.0 J/(kg·℃)"}
{"id": "GH4037", "text": "Specific Heat Capacity at 400°C=482.0 J/(kg·℃)"}
{"id": "GH4037", "text": "Specific Heat Capacity at 500°C=503.0 J/(kg·℃)"}
{"id": "GH4037", "text": "Specific Heat Capacity at 600°C=545.0 J/(kg·℃)"}
{"id": "GH4037", "text": "Specific Heat Capacity at 700°C=587.0 J/(kg·℃)"}
{"id": "GH4037", "text": "Specific Heat Capacity at 800°C=608.0 J/(kg·℃)"}
{"id": "GH4037", "text": "Specific Heat Capacity at 900°C=629.0 J/(kg·℃)"}
{"id": "K6509", "text": "Specific Heat Capacity at 100°C=420.3 J/(kg·℃)"}
{"id": "K6509", "text": "Specific Heat Capacity at 200°C=431.6 J/(kg·℃)"}
{"id": "K6509", "text": "Specific Heat Capacity at 300°C=443.3 J/(kg·℃)"}
{"id": "K6509", "text": "Specific Heat Capacity at 400°C=453.3 J/(kg·℃)"}
{"id": "K6509", "text": "Specific Heat Capacity at 500°C=463.8 J/(kg·℃)"}
{"id": "K6509", "text": "Specific Heat Capacity at 600°C=474.7 J/(kg·℃)"}
{"id": "K6509", "text": "Specific Heat Capacity at 700°C=485.2 J/(kg·℃)"}
{"id": "K6509", "text": "Specific Heat Capacity at 800°C=497.3 J/(kg·℃)"}
{"id": "K6509", "text": "Specific Heat Capacity at 900°C=508.2 J/(kg·℃)"}
{"id": "K6509", "text": "Specific Heat Capacity at 1000°C=521.2 J/(kg·℃)"}
{"id": "K6509", "text": "Specific Heat Capacity at 1100°C=533.3 J/(kg·℃)"}
{"id": "K6509", "text": "Specific Heat Capacity at 1200°C=544.2 J/(kg·℃)"}
{"id": "GH4049", "text": "Specific Heat Capacity at 150°C=414.0 J/(kg·℃)"}
{"id": "GH4049", "text": "Specific Heat Capacity at 200°C=435.0 J/(kg·℃)"}
{"id": "GH4049", "text": "Specific Heat Capacity at 300°C=498.0 J/(kg·℃)"}
{"id": "GH4049", "text": "Specific Heat Capacity at 400°C=561.0 J/(kg·℃)"}
{"id": "GH4049", "text": "Specific Heat Capacity at 500°C=615.0 J/(kg·℃)"}
{"id": "GH4049", "text": "Specific Heat Capacity at 600°C=628.0 J/(kg·℃)"}
{"id": "K825", "text": "Specific Heat Capacity at 100°C=452.2 J/(kg·℃)"}
{"id": "K825", "text": "Specific Heat Capacity at 200°C=468.9 J/(kg·℃)"}
{"id": "K825", "text": "Specific Heat Capacity at 300°C=481.5 J/(kg·℃)"}
{"id": "K825", "text": "Specific Heat Capacity at 400°C=498.2 J/(kg·℃)"}
{"id": "K825", "text": "Specific Heat Capacity at 500°C=510.8 J/(kg·℃)"}
{"id": "K825", "text": "Specific Heat Capacity at 600°C=523.4 J/(kg·℃)"}
{"id": "K825", "text": "Specific Heat Capacity at 700°C=540.1 J/(kg·℃)"}
{"id": "K825", "text": "Specific Heat Capacity at 800°C=552.7 J/(kg·℃)"}
{"id": "K825", "text": "Specific Heat Capacity at 900°C=569.4 J/(kg·℃)"}
{"id": "K825", "text": "Specific Heat Capacity at 1000°C=582.0 J/(kg·℃)"}
{"id": "K825", "text": "Specific Heat Capacity at 1100°C=598.7 J/(kg·℃)"}
{"id": "DZ404", "text": "Specific Heat Capacity at 100°C=658.0 J/(kg·℃)"}
{"id": "DZ404", "text": "Specific Heat Capacity at 200°C=661.0 J/(kg·℃)"}
{"id": "DZ404", "text": "Specific Heat Capacity at 300°C=668.0 J/(kg·℃)"}
{"id": "DZ404", "text": "Specific Heat Capacity at 400°C=654.0 J/(kg·℃)"}
{"id": "DZ404", "text": "Specific Heat Capacity at 600°C=662.0 J/(kg·℃)"}
{"id": "DZ404", "text": "Specific Heat Capacity at 700°C=668.0 J/(kg·℃)"}
{"id": "DZ404", "text": "Specific Heat Capacity at 800°C=673.0 J/(kg·℃)"}
{"id": "DZ404", "text": "Specific Heat Capacity at 900°C=721.0 J/(kg·℃)"}
{"id": "GH4079", "text": "Specific Heat Capacity at 25°C=312.6 J/(kg·℃)"}
{"id": "GH4079", "text": "Specific Heat Capacity at 100°C=317.5 J/(kg·℃)"}
{"id": "GH4079", "text": "Specific Heat Capacity at 200°C=353.6 J/(kg·℃)"}
{"id": "GH4079", "text": "Specific Heat Capacity at 300°C=425.0 J/(kg·℃)"}
{"id": "GH4079", "text": "Specific Heat Capacity at 400°C=410.5 J/(kg·℃)"}
{"id": "GH4079", "text": "Specific Heat Capacity at 500°C=445.0 J/(kg·℃)"}
{"id": "GH4079", "text": "Specific Heat Capacity at 600°C=449.7 J/(kg·℃)"}
{"id": "GH4079", "text": "Specific Heat Capacity at 700°C=493.0 J/(kg·℃)"}
{"id": "GH4079", "text": "Specific Heat Capacity at 800°C=536.1 J/(kg·℃)"}
{"id": "GH4079", "text": "Specific Heat Capacity at 900°C=582.8 J/(kg·℃)"}
{"id": "DZ406", "text": "Specific Heat Capacity at 100°C=416.9 J/(kg·℃)"}
{"id": "DZ406", "text": "Specific Heat Capacity at 200°C=419.4 J/(kg·℃)"}
{"id": "DZ406", "text": "Specific Heat Capacity at 300°C=423.6 J/(kg·℃)"}
{"id": "DZ406", "text": "Specific Heat Capacity at 400°C=429.5 J/(kg·℃)"}
{"id": "DZ406", "text": "Specific Heat Capacity at 500°C=435.3 J/(kg·℃)"}
{"id": "DZ406", "text": "Specific Heat Capacity at 600°C=443.7 J/(kg·℃)"}
{"id": "DZ406", "text": "Specific Heat Capacity at 700°C=452.9 J/(kg·℃)"}
{"id": "DZ406", "text": "Specific Heat Capacity at 800°C=465.9 J/(kg·℃)"}
{"id": "DZ406", "text": "Specific Heat Capacity at 900°C=481.8 J/(kg·℃)"}
{"id": "DZ406", "text": "Specific Heat Capacity at 1000°C=500.6 J/(kg·℃)"}
{"id": "DZ406", "text": "Specific Heat Capacity at 1100°C=522.0 J/(kg·℃)"}
{"id": "DZ406", "text": "Specific Heat Capacity at 1200°C=545.4 J/(kg·℃)"}
{"id": "GH4090", "text": "Specific Heat Capacity at 20°C=446.0 J/(kg·℃)"}
{"id": "GH4090", "text": "Specific Heat Capacity at 100°C=467.0 J/(kg·℃)"}
{"id": "GH4090", "text": "Specific Heat Capacity at 200°C=494.0 J/(kg·℃)"}
{"id": "GH4090", "text": "Specific Heat Capacity at 300°C=520.0 J/(kg·℃)"}
{"id": "GH4090", "text": "Specific Heat Capacity at 400°C=547.0 J/(kg·℃)"}
{"id": "GH4090", "text": "Specific Heat Capacity at 500°C=572.0 J/(kg·℃)"}
{"id": "GH4090", "text": "Specific Heat Capacity at 600°C=600.0 J/(kg·℃)"}
{"id": "GH4090", "text": "Specific Heat Capacity at 700°C=626.0 J/(kg·℃)"}
{"id": "GH4090", "text": "Specific Heat Capacity at 800°C=652.0 J/(kg·℃)"}
{"id": "GH4090", "text": "Specific Heat Capacity at 900°C=679.0 J/(kg·℃)"}
{"id": "GH4090", "text": "Specific Heat Capacity at 1000°C=706.0 J/(kg·℃)"}
{"id": "DZ408", "text": "Specific Heat Capacity at 200°C=519.0 J/(kg·℃)"}
{"id": "DZ408", "text": "Specific Heat Capacity at 300°C=547.0 J/(kg·℃)"}
{"id": "DZ408", "text": "Specific Heat Capacity at 400°C=568.0 J/(kg·℃)"}
{"id": "DZ408", "text": "Specific Heat Capacity at 500°C=575.0 J/(kg·℃)"}
{"id": "DZ408", "text": "Specific Heat Capacity at 600°C=578.0 J/(kg·℃)"}
{"id": "DZ408", "text": "Specific Heat Capacity at 700°C=584.0 J/(kg·℃)"}
{"id": "DZ408", "text": "Specific Heat Capacity at 800°C=590.0 J/(kg·℃)"}
{"id": "DZ408", "text": "Specific Heat Capacity at 900°C=593.0 J/(kg·℃)"}
{"id": "DZ408", "text": "Specific Heat Capacity at 1000°C=603.0 J/(kg·℃)"}
{"id": "DZ408", "text": "Specific Heat Capacity at 1100°C=629.0 J/(kg·℃)"}
{"id": "GH4093", "text": "Specific Heat Capacity at 20°C=446.0 J/(kg·℃)"}
{"id": "GH4093", "text": "Specific Heat Capacity at 100°C=467.0 J/(kg·℃)"}
{"id": "GH4093", "text": "Specific Heat Capacity at 200°C=494.0 J/(kg·℃)"}
{"id": "GH4093", "text": "Specific Heat Capacity at 300°C=520.0 J/(kg·℃)"}
{"id": "GH4093", "text": "Specific Heat Capacity at 400°C=547.0 J/(kg·℃)"}
{"id": "GH4093", "text": "Specific Heat Capacity at 500°C=572.0 J/(kg·℃)"}
{"id": "GH4093", "text": "Specific Heat Capacity at 600°C=600.0 J/(kg·℃)"}
{"id": "GH4093", "text": "Specific Heat Capacity at 700°C=626.0 J/(kg·℃)"}
{"id": "GH4093", "text": "Specific Heat Capacity at 800°C=652.0 J/(kg·℃)"}
{"id": "GH4093", "text": "Specific Heat Capacity at 900°C=679.0 J/(kg·℃)"}
{"id": "GH4093", "text": "Specific Heat Capacity at 1000°C=706.0 J/(kg·℃)"}
{"id": "DZ411", "text": "Specific Heat Capacity at 25°C=469.0 J/(kg·℃)"}
{"id": "DZ411", "text": "Specific Heat Capacity at 100°C=474.0 J/(kg·℃)"}
{"id": "DZ411", "text": "Specific Heat Capacity at 200°C=482.0 J/(kg·℃)"}
{"id": "DZ411", "text": "Specific Heat Capacity at 300°C=491.0 J/(kg·℃)"}
{"id": "DZ411", "text": "Specific Heat Capacity at 400°C=501.0 J/(kg·℃)"}
{"id": "DZ411", "text": "Specific Heat Capacity at 500°C=511.0 J/(kg·℃)"}
{"id": "DZ411", "text": "Specific Heat Capacity at 600°C=522.0 J/(kg·℃)"}
{"id": "DZ411", "text": "Specific Heat Capacity at 700°C=534.0 J/(kg·℃)"}
{"id": "DZ411", "text": "Specific Heat Capacity at 800°C=547.0 J/(kg·℃)"}
{"id": "DZ411", "text": "Specific Heat Capacity at 900°C=561.0 J/(kg·℃)"}
{"id": "DZ411", "text": "Specific Heat Capacity at 1000°C=575.0 J/(kg·℃)"}
{"id": "DZ417G", "text": "Specific Heat Capacity at 200°C=468.0 J/(kg·℃)"}
{"id": "DZ417G", "text": "Specific Heat Capacity at 250°C=477.0 J/(kg·℃)"}
{"id": "DZ417G", "text": "Specific Heat Capacity at 300°C=485.0 J/(kg·℃)"}
{"id": "DZ417G", "text": "Specific Heat Capacity at 350°C=493.0 J/(kg·℃)"}
{"id": "DZ417G", "text": "Specific Heat Capacity at 400°C=502.0 J/(kg·℃)"}
{"id": "DZ417G", "text": "Specific Heat Capacity at 450°C=514.0 J/(kg·℃)"}
{"id": "DZ417G", "text": "Specific Heat Capacity at 500°C=527.0 J/(kg·℃)"}
{"id": "DZ417G", "text": "Specific Heat Capacity at 550°C=544.0 J/(kg·℃)"}
{"id": "DZ417G", "text": "Specific Heat Capacity at 600°C=560.0 J/(kg·℃)"}
{"id": "DZ417G", "text": "Specific Heat Capacity at 650°C=573.0 J/(kg·℃)"}
{"id": "DZ417G", "text": "Specific Heat Capacity at 700°C=594.0 J/(kg·℃)"}
{"id": "DZ417G", "text": "Specific Heat Capacity at 750°C=611.0 J/(kg·℃)"}
{"id": "DZ417G", "text": "Specific Heat Capacity at 800°C=631.0 J/(kg·℃)"}
{"id": "DZ417G", "text": "Specific Heat Capacity at 850°C=652.0 J/(kg·℃)"}
{"id": "DZ417G", "text": "Specific Heat Capacity at 900°C=673.0 J/(kg·℃)"}
{"id": "DZ417G", "text": "Specific Heat Capacity at 950°C=698.0 J/(kg·℃)"}
{"id": "DZ417G", "text": "Specific Heat Capacity at 1000°C=732.0 J/(kg·℃)"}
{"id": "DZ417G", "text": "Specific Heat Capacity at 1050°C=749.0 J/(kg·℃)"}
{"id": "DZ417G", "text": "Specific Heat Capacity at 1100°C=774.0 J/(kg·℃)"}
{"id": "GH4099", "text": "Specific Heat Capacity at 20°C=543.0 J/(kg·℃)"}
{"id": "GH4099", "text": "Specific Heat Capacity at 100°C=552.0 J/(kg·℃)"}
{"id": "GH4099", "text": "Specific Heat Capacity at 200°C=562.0 J/(kg·℃)"}
{"id": "GH4099", "text": "Specific Heat Capacity at 300°C=572.0 J/(kg·℃)"}
{"id": "GH4099", "text": "Specific Heat Capacity at 400°C=582.0 J/(kg·℃)"}
{"id": "GH4099", "text": "Specific Heat Capacity at 500°C=595.0 J/(kg·℃)"}
{"id": "GH4099", "text": "Specific Heat Capacity at 600°C=612.0 J/(kg·℃)"}
{"id": "GH4099", "text": "Specific Heat Capacity at 700°C=638.0 J/(kg·℃)"}
{"id": "GH4099", "text": "Specific Heat Capacity at 800°C=674.0 J/(kg·℃)"}
{"id": "GH4099", "text": "Specific Heat Capacity at 900°C=726.0 J/(kg·℃)"}
{"id": "GH4099", "text": "Specific Heat Capacity at 1000°C=812.0 J/(kg·℃)"}
{"id": "DZ422", "text": "Specific Heat Capacity at 20°C=385.0 J/(kg·℃)"}
{"id": "DZ422", "text": "Specific Heat Capacity at 100°C=393.0 J/(kg·℃)"}
{"id": "DZ422", "text": "Specific Heat Capacity at 200°C=398.0 J/(kg·℃)"}
{"id": "DZ422", "text": "Specific Heat Capacity at 300°C=423.0 J/(kg·℃)"}
{"id": "DZ422", "text": "Specific Heat Capacity at 400°C=456.0 J/(kg·℃)"}
{"id": "DZ422", "text": "Specific Heat Capacity at 500°C=494.0 J/(kg·℃)"}
{"id": "DZ422", "text": "Specific Heat Capacity at 600°C=540.0 J/(kg·℃)"}
{"id": "DZ422", "text": "Specific Heat Capacity at 700°C=573.0 J/(kg·℃)"}
{"id": "DZ422", "text": "Specific Heat Capacity at 800°C=599.0 J/(kg·℃)"}
{"id": "DZ422", "text": "Specific Heat Capacity at 900°C=624.0 J/(kg·℃)"}
{"id": "DZ422", "text": "Specific Heat Capacity at 1000°C=645.0 J/(kg·℃)"}
{"id": "DZ422", "text": "Specific Heat Capacity at 1100°C=666.0 J/(kg·℃)"}
{"id": "GH4105", "text": "Specific Heat Capacity at 20°C=419.0 J/(kg·℃)"}
{"id": "GH4105", "text": "Specific Heat Capacity at 200°C=502.0 J/(kg·℃)"}
{"id": "GH4105", "text": "Specific Heat Capacity at 400°C=544.0 J/(kg·℃)"}
{"id": "GH4105", "text": "Specific Heat Capacity at 600°C=586.0 J/(kg·℃)"}
{"id": "GH4105", "text": "Specific Heat Capacity at 800°C=628.0 J/(kg·℃)"}
{"id": "GH4105", "text": "Specific Heat Capacity at 1000°C=670.0 J/(kg·℃)"}
{"id": "DZ422B", "text": "Specific Heat Capacity at 20°C=385.0 J/(kg·℃)"}
{"id": "DZ422B", "text": "Specific Heat Capacity at 100°C=393.0 J/(kg·℃)"}
{"id": "DZ422B", "text": "Specific Heat Capacity at 200°C=384.0 J/(kg·℃)"}
{"id": "DZ422B", "text": "Specific Heat Capacity at 300°C=423.0 J/(kg·℃)"}
{"id": "DZ422B", "text": "Specific Heat Capacity at 400°C=456.0 J/(kg·℃)"}
