Repository: JY18888/HTMAT-an-agent-for-superalloys

# HTMAT: A Knowledge-Data Dual-Driven Agent for Autonomous Superalloy Design

HTMAT (**H**igh-**T**emperature **M**aterials **A**gent) is a knowledge-graph-guided, prompt-engineered AI agent for the autonomous design of nickel-based single-crystal superalloys. By integrating a metallurgical knowledge graph with physics-informed deep learning models within a multi-stage reasoning pipeline, HTMAT converges from ~1.37 × 10⁹ possible compositions to a single Pareto-optimal alloy — **CSU-T1** — without any target composition specified in its instructions.

File: Alloy_KG_Project/1_Data/2.7english.jsonl (part 1 of 5)
{"id": "GH3030", "text": "Coefficient of Linear Expansion at 20~100°C=12.8*10^(-6) ℃^(-1)"}
{"id": "GH3030", "text": "Coefficient of Linear Expansion at 20~200°C=13.5*10^(-6) ℃^(-1)"}
{"id": "GH3030", "text": "Coefficient of Linear Expansion at 20~300°C=14.3*10^(-6) ℃^(-1)"}
{"id": "GH3030", "text": "Coefficient of Linear Expansion at 20~400°C=15.0*10^(-6) ℃^(-1)"}
{"id": "GH3030", "text": "Coefficient of Linear Expansion at 20~500°C=15.5*10^(-6) ℃^(-1)"}
{"id": "GH3030", "text": "Coefficient of Linear Expansion at 20~600°C=16.1*10^(-6) ℃^(-1)"}
{"id": "GH3030", "text": "Coefficient of Linear Expansion at 20~700°C=17.0*10^(-6) ℃^(-1)"}
{"id": "GH3030", "text": "Coefficient of Linear Expansion at 20~800°C=17.5*10^(-6) ℃^(-1)"}
{"id": "GH3030", "text": "Coefficient of Linear Expansion at 20~900°C=18.0*10^(-6) ℃^(-1)"}
{"id": "K414", "text": "Coefficient of Linear Expansion at 20~100°C=10.8*10^(-6) ℃^(-1)"}
{"id": "K414", "text": "Coefficient of Linear Expansion at 20~200°C=12.9*10^(-6) ℃^(-1)"}
{"id": "K414", "text": "Coefficient of Linear Expansion at 20~300°C=13.6*10^(-6) ℃^(-1)"}
{"id": "K414", "text": "Coefficient of Linear Expansion at 20~400°C=14.4*10^(-6) ℃^(-1)"}
{"id": "K414", "text": "Coefficient of Linear Expansion at 20~500°C=14.6*10^(-6) ℃^(-1)"}
{"id": "K414", "text": "Coefficient of Linear Expansion at 20~600°C=14.8*10^(-6) ℃^(-1)"}
{"id": "K414", "text": "Coefficient of Linear Expansion at 20~700°C=15.2*10^(-6) ℃^(-1)"}
{"id": "K414", "text": "Coefficient of Linear Expansion at 20~800°C=15.5*10^(-6) ℃^(-1)"}
{"id": "K414", "text": "Coefficient of Linear Expansion at 20~900°C=16.0*10^(-6) ℃^(-1)"}
{"id": "K414", "text": "Coefficient of Linear Expansion at 20~1000°C=16.7*10^(-6) ℃^(-1)"}
{"id": "GH3039", "text": "Coefficient of Linear Expansion at 20~100°C=11.5*10^(-6) ℃^(-1)"}
{"id": "GH3039", "text": "Coefficient of Linear Expansion at 20~200°C=12.4*10^(-6) ℃^(-1)"}
{"id": "GH3039", "text": "Coefficient of Linear Expansion at 20~300°C=13.2*10^(-6) ℃^(-1)"}
{"id": "GH3039", "text": "Coefficient of Linear Expansion at 20~400°C=13.5*10^(-6) ℃^(-1)"}
{"id": "GH3039", "text": "Coefficient of Linear Expansion at 20~500°C=13.8*10^(-6) ℃^(-1)"}
{"id": "GH3039", "text": "Coefficient of Linear Expansion at 20~600°C=14.3*10^(-6) ℃^(-1)"}
{"id": "GH3039", "text": "Coefficient of Linear Expansion at 20~700°C=14.9*10^(-6) ℃^(-1)"}
{"id": "GH3039", "text": "Coefficient of Linear Expansion at 20~800°C=15.3*10^(-6) ℃^(-1)"}
{"id": "GH3039", "text": "Coefficient of Linear Expansion at 20~900°C=15.8*10^(-6) ℃^(-1)"}
{"id": "GH3039", "text": "Coefficient of Linear Expansion at 20~1000°C=16.4*10^(-6) ℃^(-1)"}
{"id": "K417", "text": "Coefficient of Linear Expansion at 20~100°C=13.2*10^(-6) ℃^(-1)"}
{"id": "K417", "text": "Coefficient of Linear Expansion at 20~311°C=13.5*10^(-6) ℃^(-1)"}
{"id": "K417", "text": "Coefficient of Linear Expansion at 20~43°C=13.5*10^(-6) ℃^(-1)"}
{"id": "K417", "text": "Coefficient of Linear Expansion at 20~543°C=13.5*10^(-6) ℃^(-1)"}
{"id": "K417", "text": "Coefficient of Linear Expansion at 20~679°C=13.5*10^(-6) ℃^(-1)"}
{"id": "K417", "text": "Coefficient of Linear Expansion at 20~759°C=14.7*10^(-6) ℃^(-1)"}
{"id": "K417", "text": "Coefficient of Linear Expansion at 20~868°C=15.7*10^(-6) ℃^(-1)"}
{"id": "K417", "text": "Coefficient of Linear Expansion at 20~956°C=16.8*10^(-6) ℃^(-1)"}
{"id": "K417", "text": "Coefficient of Linear Expansion at 20~1000°C=17.3*10^(-6) ℃^(-1)"}
{"id": "GH3044", "text": "Coefficient of Linear Expansion at 20~100°C=12.25*10^(-6) ℃^(-1)"}
{"id": "GH3044", "text": "Coefficient of Linear Expansion at 20~200°C=12.35*10^(-6) ℃^(-1)"}
{"id": "GH3044", "text": "Coefficient of Linear Expansion at 20~300°C=12.85*10^(-6) ℃^(-1)"}
{"id": "GH3044", "text": "Coefficient of Linear Expansion at 20~400°C=13.1*10^(-6) ℃^(-1)"}
{"id": "GH3044", "text": "Coefficient of Linear Expansion at 20~500°C=13.31*10^(-6) ℃^(-1)"}
{"id": "GH3044", "text": "Coefficient of Linear Expansion at 20~600°C=13.5*10^(-6) ℃^(-1)"}
{"id": "GH3044", "text": "Coefficient of Linear Expansion at 20~700°C=14.3*10^(-6) ℃^(-1)"}
{"id": "GH3044", "text": "Coefficient of Linear Expansion at 20~800°C=14.9*10^(-6) ℃^(-1)"}
{"id": "GH3044", "text": "Coefficient of Linear Expansion at 20~900°C=15.6*10^(-6) ℃^(-1)"}
{"id": "GH3044", "text": "Coefficient of Linear Expansion at 20~1000°C=16.28*10^(-6) ℃^(-1)"}
{"id": "K417G", "text": "Coefficient of Linear Expansion at 20~100°C=10.71*10^(-6) ℃^(-1)"}
{"id": "K417G", "text": "Coefficient of Linear Expansion at 20~200°C=11.89*10^(-6) ℃^(-1)"}
{"id": "K417G", "text": "Coefficient of Linear Expansion at 20~300°C=12.92*10^(-6) ℃^(-1)"}
{"id": "K417G", "text": "Coefficient of Linear Expansion at 20~400°C=13.51*10^(-6) ℃^(-1)"}
{"id": "K417G", "text": "Coefficient of Linear Expansion at 20~500°C=14.03*10^(-6) ℃^(-1)"}
{"id": "K417G", "text": "Coefficient of Linear Expansion at 20~600°C=14.24*10^(-6) ℃^(-1)"}
{"id": "K417G", "text": "Coefficient of Linear Expansion at 20~700°C=14.51*10^(-6) ℃^(-1)"}
{"id": "K417G", "text": "Coefficient of Linear Expansion at 20~800°C=14.77*10^(-6) ℃^(-1)"}
{"id": "K417G", "text": "Coefficient of Linear Expansion at 20~900°C=15.16*10^(-6) ℃^(-1)"}
{"id": "GH3128", "text": "Coefficient of Linear Expansion at 20~100°C=11.25*10^(-6) ℃^(-1)"}
{"id": "GH3128", "text": "Coefficient of Linear Expansion at 20~200°C=11.86*10^(-6) ℃^(-1)"}
{"id": "GH3128", "text": "Coefficient of Linear Expansion at 20~300°C=12.68*10^(-6) ℃^(-1)"}
{"id": "GH3128", "text": "Coefficient of Linear Expansion at 20~400°C=12.8*10^(-6) ℃^(-1)"}
{"id": "GH3128", "text": "Coefficient of Linear Expansion at 20~500°C=13.37*10^(-6) ℃^(-1)"}
{"id": "GH3128", "text": "Coefficient of Linear Expansion at 20~600°C=13.68*10^(-6) ℃^(-1)"}
{"id": "GH3128", "text": "Coefficient of Linear Expansion at 20~700°C=14.46*10^(-6) ℃^(-1)"}
{"id": "GH3128", "text": "Coefficient of Linear Expansion at 20~800°C=15.19*10^(-6) ℃^(-1)"}
{"id": "GH3128", "text": "Coefficient of Linear Expansion at 20~900°C=15.66*10^(-6) ℃^(-1)"}
{"id": "GH3128", "text": "Coefficient of Linear Expansion at 20~1000°C=16.29*10^(-6) ℃^(-1)"}
{"id": "K417L", "text": "Coefficient of Linear Expansion at 20~200°C=11.4*10^(-6) ℃^(-1)"}
{"id": "K417L", "text": "Coefficient of Linear Expansion at 20~300°C=11.7*10^(-6) ℃^(-1)"}
{"id": "K417L", "text": "Coefficient of Linear Expansion at 20~400°C=12.1*10^(-6) ℃^(-1)"}
{"id": "K417L", "text": "Coefficient of Linear Expansion at 20~500°C=12.4*10^(-6) ℃^(-1)"}
{"id": "K417L", "text": "Coefficient of Linear Expansion at 20~600°C=12.7*10^(-6) ℃^(-1)"}
{"id": "K417L", "text": "Coefficient of Linear Expansion at 20~700°C=13.1*10^(-6) ℃^(-1)"}
{"id": "K417L", "text": "Coefficient of Linear Expansion at 20~800°C=13.4*10^(-6) ℃^(-1)"}
{"id": "K417L", "text": "Coefficient of Linear Expansion at 20~900°C=13.7*10^(-6) ℃^(-1)"}
{"id": "K417L", "text": "Coefficient of Linear Expansion at 20~1000°C=14.0*10^(-6) ℃^(-1)"}
{"id": "GH3170", "text": "Coefficient of Linear Expansion at 20~100°C=12.1*10^(-6) ℃^(-1)"}
{"id": "GH3170", "text": "Coefficient of Linear Expansion at 20~200°C=12.5*10^(-6) ℃^(-1)"}
{"id": "GH3170", "text": "Coefficient of Linear Expansion at 20~300°C=13.4*10^(-6) ℃^(-1)"}
{"id": "GH3170", "text": "Coefficient of Linear Expansion at 20~400°C=14.0*10^(-6) ℃^(-1)"}
{"id": "GH3170", "text": "Coefficient of Linear Expansion at 20~500°C=14.3*10^(-6) ℃^(-1)"}
{"id": "GH3170", "text": "Coefficient of Linear Expansion at 20~600°C=14.8*10^(-6) ℃^(-1)"}
{"id": "GH3170", "text": "Coefficient of Linear Expansion at 20~700°C=15.5*10^(-6) ℃^(-1)"}
{"id": "GH3170", "text": "Coefficient of Linear Expansion at 20~800°C=15.8*10^(-6) ℃^(-1)"}
{"id": "GH3170", "text": "Coefficient of Linear Expansion at 20~900°C=16.1*10^(-6) ℃^(-1)"}
{"id": "GH3170", "text": "Coefficient of Linear Expansion at 20~1000°C=16.5*10^(-6) ℃^(-1)"}
{"id": "GH3170", "text": "Coefficient of Linear Expansion at 20~1100°C=16.7*10^(-6) ℃^(-1)"}
{"id": "K418", "text": "Coefficient of Linear Expansion at 20~100°C=12.6*10^(-6) ℃^(-1)"}
{"id": "K418", "text": "Coefficient of Linear Expansion at 20~200°C=12.7*10^(-6) ℃^(-1)"}
{"id": "K418", "text": "Coefficient of Linear Expansion at 20~300°C=12.9*10^(-6) ℃^(-1)"}
{"id": "K418", "text": "Coefficient of Linear Expansion at 20~400°C=12.9*10^(-6) ℃^(-1)"}
{"id": "K418", "text": "Coefficient of Linear Expansion at 20~500°C=13.4*10^(-6) ℃^(-1)"}
{"id": "K418", "text": "Coefficient of Linear Expansion at 20~600°C=13.7*10^(-6) ℃^(-1)"}
{"id": "K418", "text": "Coefficient of Linear Expansion at 20~700°C=14.2*10^(-6) ℃^(-1)"}
{"id": "K418", "text": "Coefficient of Linear Expansion at 20~800°C=14.7*10^(-6) ℃^(-1)"}
{"id": "K418", "text": "Coefficient of Linear Expansion at 20~900°C=15.5*10^(-6) ℃^(-1)"}
{"id": "K418", "text": "Coefficient of Linear Expansion at 20~1000°C=15.5*10^(-6) ℃^(-1)"}
{"id": "GH3181", "text": "Coefficient of Linear Expansion at 20~100°C=10.79*10^(-6) ℃^(-1)"}
{"id": "GH3181", "text": "Coefficient of Linear Expansion at 20~200°C=11.56*10^(-6) ℃^(-1)"}
{"id": "GH3181", "text": "Coefficient of Linear Expansion at 20~300°C=12.1*10^(-6) ℃^(-1)"}
{"id": "GH3181", "text": "Coefficient of Linear Expansion at 20~400°C=12.55*10^(-6) ℃^(-1)"}
{"id": "GH3181", "text": "Coefficient of Linear Expansion at 20~500°C=13.0*10^(-6) ℃^(-1)"}
{"id": "GH3181", "text": "Coefficient of Linear Expansion at 20~600°C=13.5*10^(-6) ℃^(-1)"}
{"id": "GH3181", "text": "Coefficient of Linear Expansion at 20~700°C=14.05*10^(-6) ℃^(-1)"}
{"id": "GH3181", "text": "Coefficient of Linear Expansion at 20~800°C=14.6*10^(-6) ℃^(-1)"}
{"id": "GH3181", "text": "Coefficient of Linear Expansion at 20~900°C=14.99*10^(-6) ℃^(-1)"}
{"id": "K418B", "text": "Coefficient of Linear Expansion at 20~100°C=12.6*10^(-6) ℃^(-1)"}
{"id": "K418B", "text": "Coefficient of Linear Expansion at 20~200°C=12.7*10^(-6) ℃^(-1)"}
{"id": "K418B", "text": "Coefficient of Linear Expansion at 20~300°C=12.9*10^(-6) ℃^(-1)"}
{"id": "K418B", "text": "Coefficient of Linear Expansion at 20~400°C=12.9*10^(-6) ℃^(-1)"}
{"id": "K418B", "text": "Coefficient of Linear Expansion at 20~500°C=13.4*10^(-6) ℃^(-1)"}
{"id": "K418B", "text": "Coefficient of Linear Expansion at 20~600°C=13.7*10^(-6) ℃^(-1)"}
{"id": "K418B", "text": "Coefficient of Linear Expansion at 20~700°C=14.2*10^(-6) ℃^(-1)"}
{"id": "K418B", "text": "Coefficient of Linear Expansion at 20~800°C=14.7*10^(-6) ℃^(-1)"}
{"id": "K418B", "text": "Coefficient of Linear Expansion at 20~900°C=15.5*10^(-6) ℃^(-1)"}
{"id": "K418B", "text": "Coefficient of Linear Expansion at 20~1000°C=15.5*10^(-6) ℃^(-1)"}
{"id": "GH3230", "text": "Coefficient of Linear Expansion at 20~100°C=12.6*10^(-6) ℃^(-1)"}
{"id": "GH3230", "text": "Coefficient of Linear Expansion at 20~200°C=13.5*10^(-6) ℃^(-1)"}
{"id": "GH3230", "text": "Coefficient of Linear Expansion at 20~300°C=14.1*10^(-6) ℃^(-1)"}
{"id": "GH3230", "text": "Coefficient of Linear Expansion at 20~400°C=14.4*10^(-6) ℃^(-1)"}
{"id": "GH3230", "text": "Coefficient of Linear Expansion at 20~500°C=14.4*10^(-6) ℃^(-1)"}
{"id": "GH3230", "text": "Coefficient of Linear Expansion at 20~600°C=14.7*10^(-6) ℃^(-1)"}
{"id": "GH3230", "text": "Coefficient of Linear Expansion at 20~700°C=15.3*10^(-6) ℃^(-1)"}
{"id": "GH3230", "text": "Coefficient of Linear Expansion at 20~800°C=15.7*10^(-6) ℃^(-1)"}
{"id": "GH3230", "text": "Coefficient of Linear Expansion at 20~900°C=16.0*10^(-6) ℃^(-1)"}
{"id": "GH3230", "text": "Coefficient of Linear Expansion at 20~1000°C=16.3*10^(-6) ℃^(-1)"}
{"id": "GH3230", "text": "Coefficient of Linear Expansion at 20~1100°C=16.6*10^(-6) ℃^(-1)"}
{"id": "K419", "text": "Coefficient of Linear Expansion at 20~100°C=12.36*10^(-6) ℃^(-1)"}
{"id": "K419", "text": "Coefficient of Linear Expansion at 20~200°C=12.44*10^(-6) ℃^(-1)"}
{"id": "K419", "text": "Coefficient of Linear Expansion at 20~300°C=12.67*10^(-6) ℃^(-1)"}
{"id": "K419", "text": "Coefficient of Linear Expansion at 20~400°C=12.82*10^(-6) ℃^(-1)"}
{"id": "K419", "text": "Coefficient of Linear Expansion at 20~500°C=13.06*10^(-6) ℃^(-1)"}
{"id": "K419", "text": "Coefficient of Linear Expansion at 20~600°C=13.25*10^(-6) ℃^(-1)"}
{"id": "K419", "text": "Coefficient of Linear Expansion at 20~700°C=13.86*10^(-6) ℃^(-1)"}
{"id": "K419", "text": "Coefficient of Linear Expansion at 20~800°C=14.05*10^(-6) ℃^(-1)"}
{"id": "K419", "text": "Coefficient of Linear Expansion at 20~900°C=14.61*10^(-6) ℃^(-1)"}
{"id": "K419", "text": "Coefficient of Linear Expansion at 20~1000°C=15.49*10^(-6) ℃^(-1)"}
{"id": "GH3536 and K4536", "text": "Coefficient of Linear Expansion at 20~100°C=12.1*10^(-6) ℃^(-1)"}
{"id": "GH3536 and K4536", "text": "Coefficient of Linear Expansion at 20~200°C=12.5*10^(-6) ℃^(-1)"}
{"id": "GH3536 and K4536", "text": "Coefficient of Linear Expansion at 20~300°C=13.4*10^(-6) ℃^(-1)"}
{"id": "GH3536 and K4536", "text": "Coefficient of Linear Expansion at 20~400°C=14.0*10^(-6) ℃^(-1)"}
{"id": "GH3536 and K4536", "text": "Coefficient of Linear Expansion at 20~500°C=14.3*10^(-6) ℃^(-1)"}
{"id": "GH3536 and K4536", "text": "Coefficient of Linear Expansion at 20~600°C=14.8*10^(-6) ℃^(-1)"}
{"id": "GH3536 and K4536", "text": "Coefficient of Linear Expansion at 20~700°C=15.5*10^(-6) ℃^(-1)"}
{"id": "GH3536 and K4536", "text": "Coefficient of Linear Expansion at 20~800°C=15.8*10^(-6) ℃^(-1)"}
{"id": "GH3536 and K4536", "text": "Coefficient of Linear Expansion at 20~900°C=16.1*10^(-6) ℃^(-1)"}
{"id": "K419H", "text": "Coefficient of Linear Expansion at 20~100°C=11.61*10^(-6) ℃^(-1)"}
{"id": "K419H", "text": "Coefficient of Linear Expansion at 20~200°C=12.18*10^(-6) ℃^(-1)"}
{"id": "K419H", "text": "Coefficient of Linear Expansion at 20~300°C=12.44*10^(-6) ℃^(-1)"}
{"id": "K419H", "text": "Coefficient of Linear Expansion at 20~400°C=12.6*10^(-6) ℃^(-1)"}
{"id": "K419H", "text": "Coefficient of Linear Expansion at 20~500°C=12.79*10^(-6) ℃^(-1)"}
{"id": "K419H", "text": "Coefficient of Linear Expansion at 20~600°C=12.97*10^(-6) ℃^(-1)"}
{"id": "K419H", "text": "Coefficient of Linear Expansion at 20~700°C=13.35*10^(-6) ℃^(-1)"}
{"id": "K419H", "text": "Coefficient of Linear Expansion at 20~800°C=13.79*10^(-6) ℃^(-1)"}
{"id": "K419H", "text": "Coefficient of Linear Expansion at 20~900°C=14.42*10^(-6) ℃^(-1)"}
{"id": "K419H", "text": "Coefficient of Linear Expansion at 20~1000°C=15.35*10^(-6) ℃^(-1)"}
{"id": "K419H", "text": "Coefficient of Linear Expansion at 20~1050°C=15.73*10^(-6) ℃^(-1)"}
{"id": "GH3600", "text": "Coefficient of Linear Expansion at 20~200°C=12.35*10^(-6) ℃^(-1)"}
{"id": "GH3600", "text": "Coefficient of Linear Expansion at 20~300°C=12.75*10^(-6) ℃^(-1)"}
{"id": "GH3600", "text": "Coefficient of Linear Expansion at 20~400°C=13.1*10^(-6) ℃^(-1)"}
{"id": "GH3600", "text": "Coefficient of Linear Expansion at 20~500°C=13.55*10^(-6) ℃^(-1)"}
{"id": "GH3600", "text": "Coefficient of Linear Expansion at 20~600°C=14.5*10^(-6) ℃^(-1)"}
{"id": "GH3600", "text": "Coefficient of Linear Expansion at 20~700°C=15.15*10^(-6) ℃^(-1)"}
{"id": "GH3600", "text": "Coefficient of Linear Expansion at 20~800°C=15.7*10^(-6) ℃^(-1)"}
{"id": "GH3600", "text": "Coefficient of Linear Expansion at 20~1000°C=16.2*10^(-6) ℃^(-1)"}
{"id": "K420", "text": "Coefficient of Linear Expansion at 20~100°C=11.24*10^(-6) ℃^(-1)"}
{"id": "K420", "text": "Coefficient of Linear Expansion at 20~200°C=11.43*10^(-6) ℃^(-1)"}
{"id": "K420", "text": "Coefficient of Linear Expansion at 20~300°C=11.74*10^(-6) ℃^(-1)"}
{"id": "K420", "text": "Coefficient of Linear Expansion at 20~400°C=11.96*10^(-6) ℃^(-1)"}
{"id": "K420", "text": "Coefficient of Linear Expansion at 20~500°C=12.21*10^(-6) ℃^(-1)"}
{"id": "K420", "text": "Coefficient of Linear Expansion at 20~600°C=12.48*10^(-6) ℃^(-1)"}
{"id": "K420", "text": "Coefficient of Linear Expansion at 20~700°C=12.78*10^(-6) ℃^(-1)"}
{"id": "K420", "text": "Coefficient of Linear Expansion at 20~800°C=13.2*10^(-6) ℃^(-1)"}
{"id": "K420", "text": "Coefficient of Linear Expansion at 20~900°C=13.68*10^(-6) ℃^(-1)"}
{"id": "K420", "text": "Coefficient of Linear Expansion at 20~1000°C=14.21*10^(-6) ℃^(-1)"}
{"id": "K420", "text": "Coefficient of Linear Expansion at 20~1050°C=14.58*10^(-6) ℃^(-1)"}
{"id": "K423", "text": "Coefficient of Linear Expansion at 20~100°C=10.8*10^(-6) ℃^(-1)"}
{"id": "K423", "text": "Coefficient of Linear Expansion at 20~200°C=12.0*10^(-6) ℃^(-1)"}
{"id": "K423", "text": "Coefficient of Linear Expansion at 20~300°C=12.4*10^(-6) ℃^(-1)"}
{"id": "K423", "text": "Coefficient of Linear Expansion at 20~400°C=12.7*10^(-6) ℃^(-1)"}
{"id": "K423", "text": "Coefficient of Linear Expansion at 20~500°C=13.1*10^(-6) ℃^(-1)"}
{"id": "K423", "text": "Coefficient of Linear Expansion at 20~600°C=13.5*10^(-6) ℃^(-1)"}
{"id": "K423", "text": "Coefficient of Linear Expansion at 20~700°C=14.0*10^(-6) ℃^(-1)"}
{"id": "K423", "text": "Coefficient of Linear Expansion at 20~800°C=14.2*10^(-6) ℃^(-1)"}
{"id": "K423", "text": "Coefficient of Linear Expansion at 20~900°C=15.2*10^(-6) ℃^(-1)"}
{"id": "K423", "text": "Coefficient of Linear Expansion at 20~1000°C=16.1*10^(-6) ℃^(-1)"}
{"id": "K213", "text": "Coefficient of Linear Expansion at 20~100°C=12.36*10^(-6) ℃^(-1)"}
{"id": "K213", "text": "Coefficient of Linear Expansion at 20~200°C=13.96*10^(-6) ℃^(-1)"}
{"id": "K213", "text": "Coefficient of Linear Expansion at 20~300°C=15.22*10^(-6) ℃^(-1)"}
{"id": "K213", "text": "Coefficient of Linear Expansion at 20~400°C=15.32*10^(-6) ℃^(-1)"}
{"id": "K213", "text": "Coefficient of Linear Expansion at 20~500°C=15.97*10^(-6) ℃^(-1)"}
{"id": "K213", "text": "Coefficient of Linear Expansion at 20~600°C=16.35*10^(-6) ℃^(-1)"}
{"id": "K213", "text": "Coefficient of Linear Expansion at 20~700°C=17.16*10^(-6) ℃^(-1)"}
{"id": "K213", "text": "Coefficient of Linear Expansion at 20~800°C=18.61*10^(-6) ℃^(-1)"}
{"id": "GH3652", "text": "Coefficient of Linear Expansion at 20~100°C=12.34*10^(-6) ℃^(-1)"}
{"id": "GH3652", "text": "Coefficient of Linear Expansion at 20~200°C=12.91*10^(-6) ℃^(-1)"}
{"id": "GH3652", "text": "Coefficient of Linear Expansion at 20~300°C=13.42*10^(-6) ℃^(-1)"}
{"id": "GH3652", "text": "Coefficient of Linear Expansion at 20~400°C=13.91*10^(-6) ℃^(-1)"}
{"id": "GH3652", "text": "Coefficient of Linear Expansion at 20~500°C=14.13*10^(-6) ℃^(-1)"}
{"id": "GH3652", "text": "Coefficient of Linear Expansion at 20~600°C=14.47*10^(-6) ℃^(-1)"}
{"id": "GH3652", "text": "Coefficient of Linear Expansion at 20~700°C=14.95*10^(-6) ℃^(-1)"}
{"id": "GH3652", "text": "Coefficient of Linear Expansion at 20~800°C=15.94*10^(-6) ℃^(-1)"}
{"id": "K423A", "text": "Coefficient of Linear Expansion at 20~100°C=9.8*10^(-6) ℃^(-1)"}
{"id": "K423A", "text": "Coefficient of Linear Expansion at 20~200°C=11.5*10^(-6) ℃^(-1)"}
{"id": "K423A", "text": "Coefficient of Linear Expansion at 20~300°C=11.9*10^(-6) ℃^(-1)"}
{"id": "K423A", "text": "Coefficient of Linear Expansion at 20~400°C=12.3*10^(-6) ℃^(-1)"}
{"id": "K423A", "text": "Coefficient of Linear Expansion at 20~500°C=12.5*10^(-6) ℃^(-1)"}
{"id": "K423A", "text": "Coefficient of Linear Expansion at 20~600°C=12.9*10^(-6) ℃^(-1)"}
{"id": "K423A", "text": "Coefficient of Linear Expansion at 20~700°C=13.4*10^(-6) ℃^(-1)"}
{"id": "K423A", "text": "Coefficient of Linear Expansion at 20~800°C=13.9*10^(-6) ℃^(-1)"}
{"id": "K423A", "text": "Coefficient of Linear Expansion at 20~900°C=14.5*10^(-6) ℃^(-1)"}
{"id": "K423A", "text": "Coefficient of Linear Expansion at 20~1000°C=15.5*10^(-6) ℃^(-1)"}
{"id": "GH5188", "text": "Coefficient of Linear Expansion at 20~100°C=11.8*10^(-6) ℃^(-1)"}
{"id": "GH5188", "text": "Coefficient of Linear Expansion at 20~200°C=12.4*10^(-6) ℃^(-1)"}
{"id": "GH5188", "text": "Coefficient of Linear Expansion at 20~300°C=12.9*10^(-6) ℃^(-1)"}
{"id": "GH5188", "text": "Coefficient of Linear Expansion at 20~400°C=13.4*10^(-6) ℃^(-1)"}
{"id": "GH5188", "text": "Coefficient of Linear Expansion at 20~500°C=13.7*10^(-6) ℃^(-1)"}
{"id": "GH5188", "text": "Coefficient of Linear Expansion at 20~600°C=14.4*10^(-6) ℃^(-1)"}
{"id": "GH5188", "text": "Coefficient of Linear Expansion at 20~700°C=14.8*10^(-6) ℃^(-1)"}
{"id": "GH5188", "text": "Coefficient of Linear Expansion at 20~800°C=15.2*10^(-6) ℃^(-1)"}
{"id": "GH5188", "text": "Coefficient of Linear Expansion at 20~900°C=15.7*10^(-6) ℃^(-1)"}
{"id": "GH5188", "text": "Coefficient of Linear Expansion at 20~1000°C=16.2*10^(-6) ℃^(-1)"}
{"id": "K424", "text": "Coefficient of Linear Expansion at 25~100°C=11.9*10^(-6) ℃^(-1)"}
{"id": "K424", "text": "Coefficient of Linear Expansion at 25~200°C=12.5*10^(-6) ℃^(-1)"}
{"id": "K424", "text": "Coefficient of Linear Expansion at 25~300°C=12.9*10^(-6) ℃^(-1)"}
{"id": "K424", "text": "Coefficient of Linear Expansion at 25~400°C=13.3*10^(-6) ℃^(-1)"}
{"id": "K424", "text": "Coefficient of Linear Expansion at 25~500°C=13.7*10^(-6) ℃^(-1)"}
{"id": "K424", "text": "Coefficient of Linear Expansion at 25~600°C=14.1*10^(-6) ℃^(-1)"}
{"id": "K424", "text": "Coefficient of Linear Expansion at 25~700°C=14.4*10^(-6) ℃^(-1)"}
{"id": "K424", "text": "Coefficient of Linear Expansion at 25~800°C=15.0*10^(-6) ℃^(-1)"}
{"id": "GH5605", "text": "Coefficient of Linear Expansion at 20~200°C=12.9*10^(-6) ℃^(-1)"}
{"id": "GH5605", "text": "Coefficient of Linear Expansion at 20~400°C=13.8*10^(-6) ℃^(-1)"}
{"id": "GH5605", "text": "Coefficient of Linear Expansion at 20~500°C=14.2*10^(-6) ℃^(-1)"}
{"id": "GH5605", "text": "Coefficient of Linear Expansion at 20~600°C=14.6*10^(-6) ℃^(-1)"}
{"id": "GH5605", "text": "Coefficient of Linear Expansion at 20~700°C=15.1*10^(-6) ℃^(-1)"}
{"id": "GH5605", "text": "Coefficient of Linear Expansion at 20~800°C=15.7*10^(-6) ℃^(-1)"}
{"id": "GH5605", "text": "Coefficient of Linear Expansion at 20~900°C=16.3*10^(-6) ℃^(-1)"}
{"id": "GH5605", "text": "Coefficient of Linear Expansion at 20~1000°C=17.0*10^(-6) ℃^(-1)"}
{"id": "GH5605", "text": "Coefficient of Linear Expansion at 20~1100°C=17.8*10^(-6) ℃^(-1)"}
{"id": "K435", "text": "Coefficient of Linear Expansion at 20~100°C=12.4*10^(-6) ℃^(-1)"}
{"id": "K435", "text": "Coefficient of Linear Expansion at 20~200°C=12.7*10^(-6) ℃^(-1)"}
{"id": "K435", "text": "Coefficient of Linear Expansion at 20~300°C=12.9*10^(-6) ℃^(-1)"}
{"id": "K435", "text": "Coefficient of Linear Expansion at 20~400°C=13.1*10^(-6) ℃^(-1)"}
{"id": "K435", "text": "Coefficient of Linear Expansion at 20~500°C=13.5*10^(-6) ℃^(-1)"}
{"id": "K435", "text": "Coefficient of Linear Expansion at 20~600°C=13.8*10^(-6) ℃^(-1)"}
{"id": "K435", "text": "Coefficient of Linear Expansion at 20~700°C=14.2*10^(-6) ℃^(-1)"}
{"id": "K435", "text": "Coefficient of Linear Expansion at 20~800°C=14.7*10^(-6) ℃^(-1)"}
{"id": "K435", "text": "Coefficient of Linear Expansion at 20~900°C=15.2*10^(-6) ℃^(-1)"}
{"id": "K435", "text": "Coefficient of Linear Expansion at 20~1000°C=15.8*10^(-6) ℃^(-1)"}
{"id": "GH5605S", "text": "Coefficient of Linear Expansion at 20~100°C=13.44*10^(-6) ℃^(-1)"}
{"id": "GH5605S", "text": "Coefficient of Linear Expansion at 20~200°C=14.3*10^(-6) ℃^(-1)"}
{"id": "GH5605S", "text": "Coefficient of Linear Expansion at 20~300°C=14.73*10^(-6) ℃^(-1)"}
{"id": "GH5605S", "text": "Coefficient of Linear Expansion at 20~400°C=15.0*10^(-6) ℃^(-1)"}
{"id": "GH5605S", "text": "Coefficient of Linear Expansion at 20~500°C=15.12*10^(-6) ℃^(-1)"}
{"id": "GH5605S", "text": "Coefficient of Linear Expansion at 20~600°C=15.3*10^(-6) ℃^(-1)"}
{"id": "GH5605S", "text": "Coefficient of Linear Expansion at 20~700°C=16.08*10^(-6) ℃^(-1)"}
{"id": "GH5605S", "text": "Coefficient of Linear Expansion at 20~800°C=16.58*10^(-6) ℃^(-1)"}
{"id": "GH5605S", "text": "Coefficient of Linear Expansion at 20~900°C=16.88*10^(-6) ℃^(-1)"}
{"id": "GH5605S", "text": "Coefficient of Linear Expansion at 20~1000°C=17.31*10^(-6) ℃^(-1)"}
{"id": "GH5605S", "text": "Coefficient of Linear Expansion at 20~1100°C=17.88*10^(-6) ℃^(-1)"}
{"id": "GH5605S", "text": "Coefficient of Linear Expansion at 20~1200°C=18.59*10^(-6) ℃^(-1)"}
{"id": "K438", "text": "Coefficient of Linear Expansion at 20~150°C=9.78*10^(-6) ℃^(-1)"}
{"id": "K438", "text": "Coefficient of Linear Expansion at 20~200°C=10.7*10^(-6) ℃^(-1)"}
{"id": "K438", "text": "Coefficient of Linear Expansion at 20~250°C=11.7*10^(-6) ℃^(-1)"}
{"id": "K438", "text": "Coefficient of Linear Expansion at 20~300°C=12.6*10^(-6) ℃^(-1)"}
{"id": "K438", "text": "Coefficient of Linear Expansion at 20~350°C=13.5*10^(-6) ℃^(-1)"}
{"id": "K438", "text": "Coefficient of Linear Expansion at 20~400°C=14.2*10^(-6) ℃^(-1)"}
{"id": "K438", "text": "Coefficient of Linear Expansion at 20~450°C=14.4*10^(-6) ℃^(-1)"}
{"id": "K438", "text": "Coefficient of Linear Expansion at 20~500°C=14.6*10^(-6) ℃^(-1)"}
{"id": "K438", "text": "Coefficient of Linear Expansion at 20~600°C=15.0*10^(-6) ℃^(-1)"}
{"id": "K438", "text": "Coefficient of Linear Expansion at 20~700°C=15.4*10^(-6) ℃^(-1)"}
{"id": "K438", "text": "Coefficient of Linear Expansion at 20~800°C=15.6*10^(-6) ℃^(-1)"}
{"id": "K438", "text": "Coefficient of Linear Expansion at 20~900°C=16.1*10^(-6) ℃^(-1)"}
{"id": "K438", "text": "Coefficient of Linear Expansion at 20~1000°C=16.6*10^(-6) ℃^(-1)"}
{"id": "GH2018", "text": "Coefficient of Linear Expansion at 20~100°C=14.7*10^(-6) ℃^(-1)"}
{"id": "GH2018", "text": "Coefficient of Linear Expansion at 20~200°C=14.7*10^(-6) ℃^(-1)"}
{"id": "GH2018", "text": "Coefficient of Linear Expansion at 20~300°C=14.8*10^(-6) ℃^(-1)"}
{"id": "GH2018", "text": "Coefficient of Linear Expansion at 20~400°C=15.0*10^(-6) ℃^(-1)"}
{"id": "GH2018", "text": "Coefficient of Linear Expansion at 20~500°C=15.4*10^(-6) ℃^(-1)"}
{"id": "GH2018", "text": "Coefficient of Linear Expansion at 20~600°C=15.6*10^(-6) ℃^(-1)"}
{"id": "GH2018", "text": "Coefficient of Linear Expansion at 20~700°C=15.5*10^(-6) ℃^(-1)"}
{"id": "GH2018", "text": "Coefficient of Linear Expansion at 20~800°C=16.2*10^(-6) ℃^(-1)"}
{"id": "GH2018", "text": "Coefficient of Linear Expansion at 20~900°C=16.7*10^(-6) ℃^(-1)"}
{"id": "K438G", "text": "Coefficient of Linear Expansion at 20~100°C=9.9*10^(-6) ℃^(-1)"}
{"id": "K438G", "text": "Coefficient of Linear Expansion at 20~200°C=12.0*10^(-6) ℃^(-1)"}
{"id": "K438G", "text": "Coefficient of Linear Expansion at 20~300°C=12.9*10^(-6) ℃^(-1)"}
{"id": "K438G", "text": "Coefficient of Linear Expansion at 20~400°C=13.2*10^(-6) ℃^(-1)"}
{"id": "K438G", "text": "Coefficient of Linear Expansion at 20~500°C=13.4*10^(-6) ℃^(-1)"}
{"id": "K438G", "text": "Coefficient of Linear Expansion at 20~600°C=13.5*10^(-6) ℃^(-1)"}
{"id": "K438G", "text": "Coefficient of Linear Expansion at 20~700°C=13.6*10^(-6) ℃^(-1)"}
{"id": "K438G", "text": "Coefficient of Linear Expansion at 20~800°C=14.0*10^(-6) ℃^(-1)"}
{"id": "K438G", "text": "Coefficient of Linear Expansion at 20~900°C=15.2*10^(-6) ℃^(-1)"}
{"id": "K438G", "text": "Coefficient of Linear Expansion at 20~950°C=16.1*10^(-6) ℃^(-1)"}
{"id": "GH2026", "text": "Coefficient of Linear Expansion at 20~100°C=10.919*10^(-6) ℃^(-1)"}
{"id": "GH2026", "text": "Coefficient of Linear Expansion at 20~400°C=13.2*10^(-6) ℃^(-1)"}
{"id": "GH2026", "text": "Coefficient of Linear Expansion at 20~500°C=13.875*10^(-6) ℃^(-1)"}
{"id": "GH2026", "text": "Coefficient of Linear Expansion at 20~600°C=14.419*10^(-6) ℃^(-1)"}
{"id": "GH2026", "text": "Coefficient of Linear Expansion at 20~700°C=15.145*10^(-6) ℃^(-1)"}
{"id": "K441", "text": "Coefficient of Linear Expansion at 20~100°C=9.9*10^(-6) ℃^(-1)"}
{"id": "K441", "text": "Coefficient of Linear Expansion at 20~200°C=10.6*10^(-6) ℃^(-1)"}
{"id": "K441", "text": "Coefficient of Linear Expansion at 20~300°C=10.8*10^(-6) ℃^(-1)"}
{"id": "K441", "text": "Coefficient of Linear Expansion at 20~400°C=11.0*10^(-6) ℃^(-1)"}
{"id": "K441", "text": "Coefficient of Linear Expansion at 20~500°C=11.5*10^(-6) ℃^(-1)"}
{"id": "K441", "text": "Coefficient of Linear Expansion at 20~600°C=12.0*10^(-6) ℃^(-1)"}
{"id": "K441", "text": "Coefficient of Linear Expansion at 20~700°C=12.5*10^(-6) ℃^(-1)"}
{"id": "K441", "text": "Coefficient of Linear Expansion at 20~800°C=12.9*10^(-6) ℃^(-1)"}
{"id": "K441", "text": "Coefficient of Linear Expansion at 20~900°C=13.2*10^(-6) ℃^(-1)"}
{"id": "K441", "text": "Coefficient of Linear Expansion at 20~1000°C=13.8*10^(-6) ℃^(-1)"}
{"id": "GH2035A", "text": "Coefficient of Linear Expansion at 20~100°C=13.9*10^(-6) ℃^(-1)"}
{"id": "GH2035A", "text": "Coefficient of Linear Expansion at 20~200°C=15.05*10^(-6) ℃^(-1)"}
{"id": "GH2035A", "text": "Coefficient of Linear Expansion at 20~300°C=15.9*10^(-6) ℃^(-1)"}
{"id": "GH2035A", "text": "Coefficient of Linear Expansion at 20~400°C=16.05*10^(-6) ℃^(-1)"}
{"id": "GH2035A", "text": "Coefficient of Linear Expansion at 20~500°C=16.1*10^(-6) ℃^(-1)"}
{"id": "GH2035A", "text": "Coefficient of Linear Expansion at 20~600°C=16.45*10^(-6) ℃^(-1)"}
{"id": "GH2035A", "text": "Coefficient of Linear Expansion at 20~700°C=16.6*10^(-6) ℃^(-1)"}
{"id": "GH2035A", "text": "Coefficient of Linear Expansion at 20~800°C=17.2*10^(-6) ℃^(-1)"}
{"id": "GH2035A", "text": "Coefficient of Linear Expansion at 20~900°C=17.3*10^(-6) ℃^(-1)"}
{"id": "K444", "text": "Coefficient of Linear Expansion at 20~100°C=12.0*10^(-6) ℃^(-1)"}
{"id": "K444", "text": "Coefficient of Linear Expansion at 20~200°C=12.4*10^(-6) ℃^(-1)"}
{"id": "K444", "text": "Coefficient of Linear Expansion at 20~300°C=12.6*10^(-6) ℃^(-1)"}
{"id": "K444", "text": "Coefficient of Linear Expansion at 20~400°C=12.9*10^(-6) ℃^(-1)"}
{"id": "K444", "text": "Coefficient of Linear Expansion at 20~500°C=13.2*10^(-6) ℃^(-1)"}
{"id": "K444", "text": "Coefficient of Linear Expansion at 20~600°C=13.5*10^(-6) ℃^(-1)"}
{"id": "K444", "text": "Coefficient of Linear Expansion at 20~700°C=13.9*10^(-6) ℃^(-1)"}
{"id": "K444", "text": "Coefficient of Linear Expansion at 20~800°C=14.4*10^(-6) ℃^(-1)"}
{"id": "K444", "text": "Coefficient of Linear Expansion at 20~900°C=14.9*10^(-6) ℃^(-1)"}
{"id": "K444", "text": "Coefficient of Linear Expansion at 20~1000°C=15.5*10^(-6) ℃^(-1)"}
{"id": "GH2036", "text": "Coefficient of Linear Expansion at 20~100°C=12.23*10^(-6) ℃^(-1)"}
{"id": "GH2036", "text": "Coefficient of Linear Expansion at 20~200°C=17.98*10^(-6) ℃^(-1)"}
{"id": "GH2036", "text": "Coefficient of Linear Expansion at 20~300°C=19.16*10^(-6) ℃^(-1)"}
{"id": "GH2036", "text": "Coefficient of Linear Expansion at 20~400°C=20.66*10^(-6) ℃^(-1)"}
{"id": "GH2036", "text": "Coefficient of Linear Expansion at 20~500°C=21.44*10^(-6) ℃^(-1)"}
{"id": "GH2036", "text": "Coefficient of Linear Expansion at 20~600°C=22.49*10^(-6) ℃^(-1)"}
{"id": "GH2036", "text": "Coefficient of Linear Expansion at 20~650°C=22.85*10^(-6) ℃^(-1)"}
{"id": "GH2036", "text": "Coefficient of Linear Expansion at 20~700°C=23.13*10^(-6) ℃^(-1)"}
{"id": "K446", "text": "Coefficient of Linear Expansion at 20~100°C=12.7*10^(-6) ℃^(-1)"}
{"id": "K446", "text": "Coefficient of Linear Expansion at 20~200°C=13.3*10^(-6) ℃^(-1)"}
{"id": "K446", "text": "Coefficient of Linear Expansion at 20~300°C=13.4*10^(-6) ℃^(-1)"}
{"id": "K446", "text": "Coefficient of Linear Expansion at 20~400°C=13.6*10^(-6) ℃^(-1)"}
{"id": "K446", "text": "Coefficient of Linear Expansion at 20~500°C=13.9*10^(-6) ℃^(-1)"}
{"id": "K446", "text": "Coefficient of Linear Expansion at 20~600°C=14.4*10^(-6) ℃^(-1)"}
{"id": "K446", "text": "Coefficient of Linear Expansion at 20~700°C=14.9*10^(-6) ℃^(-1)"}
{"id": "K446", "text": "Coefficient of Linear Expansion at 20~800°C=15.6*10^(-6) ℃^(-1)"}
{"id": "K446", "text": "Coefficient of Linear Expansion at 20~900°C=16.4*10^(-6) ℃^(-1)"}
{"id": "K446", "text": "Coefficient of Linear Expansion at 20~1000°C=17.4*10^(-6) ℃^(-1)"}
{"id": "GH2038", "text": "Coefficient of Linear Expansion at 20~100°C=15.4*10^(-6) ℃^(-1)"}
{"id": "GH2038", "text": "Coefficient of Linear Expansion at 20~200°C=16.0*10^(-6) ℃^(-1)"}
{"id": "GH2038", "text": "Coefficient of Linear Expansion at 20~300°C=16.6*10^(-6) ℃^(-1)"}
{"id": "GH2038", "text": "Coefficient of Linear Expansion at 20~400°C=17.0*10^(-6) ℃^(-1)"}
{"id": "GH2038", "text": "Coefficient of Linear Expansion at 20~500°C=17.5*10^(-6) ℃^(-1)"}
{"id": "GH2038", "text": "Coefficient of Linear Expansion at 20~600°C=17.9*10^(-6) ℃^(-1)"}
{"id": "GH2038", "text": "Coefficient of Linear Expansion at 20~700°C=18.2*10^(-6) ℃^(-1)"}
{"id": "GH2038", "text": "Coefficient of Linear Expansion at 20~800°C=18.9*10^(-6) ℃^(-1)"}
{"id": "GH2038", "text": "Coefficient of Linear Expansion at 100~200°C=16.6*10^(-6) ℃^(-1)"}
{"id": "GH2038", "text": "Coefficient of Linear Expansion at 200~300°C=17.7*10^(-6) ℃^(-1)"}
{"id": "GH2038", "text": "Coefficient of Linear Expansion at 300~400°C=18.4*10^(-6) ℃^(-1)"}
{"id": "GH2038", "text": "Coefficient of Linear Expansion at 400~500°C=19.4*10^(-6) ℃^(-1)"}
{"id": "GH2038", "text": "Coefficient of Linear Expansion at 500~600°C=19.6*10^(-6) ℃^(-1)"}
{"id": "GH2038", "text": "Coefficient of Linear Expansion at 600~700°C=20.5*10^(-6) ℃^(-1)"}
{"id": "GH2038", "text": "Coefficient of Linear Expansion at 700~800°C=23.4*10^(-6) ℃^(-1)"}
{"id": "K452", "text": "Coefficient of Linear Expansion at 20~100°C=12.5*10^(-6) ℃^(-1)"}
{"id": "K452", "text": "Coefficient of Linear Expansion at 20~200°C=12.9*10^(-6) ℃^(-1)"}
{"id": "K452", "text": "Coefficient of Linear Expansion at 20~300°C=13.1*10^(-6) ℃^(-1)"}
{"id": "K452", "text": "Coefficient of Linear Expansion at 20~400°C=13.4*10^(-6) ℃^(-1)"}
{"id": "K452", "text": "Coefficient of Linear Expansion at 20~500°C=13.7*10^(-6) ℃^(-1)"}
{"id": "K452", "text": "Coefficient of Linear Expansion at 20~600°C=14.1*10^(-6) ℃^(-1)"}
{"id": "K452", "text": "Coefficient of Linear Expansion at 20~700°C=14.6*10^(-6) ℃^(-1)"}
{"id": "K452", "text": "Coefficient of Linear Expansion at 20~800°C=15.1*10^(-6) ℃^(-1)"}
{"id": "K452", "text": "Coefficient of Linear Expansion at 20~900°C=15.8*10^(-6) ℃^(-1)"}
{"id": "K452", "text": "Coefficient of Linear Expansion at 20~1000°C=16.5*10^(-6) ℃^(-1)"}
{"id": "GH2130", "text": "Coefficient of Linear Expansion at 20~100°C=13.25*10^(-6) ℃^(-1)"}
{"id": "GH2130", "text": "Coefficient of Linear Expansion at 20~200°C=14.04*10^(-6) ℃^(-1)"}
{"id": "GH2130", "text": "Coefficient of Linear Expansion at 20~300°C=14.1*10^(-6) ℃^(-1)"}
{"id": "GH2130", "text": "Coefficient of Linear Expansion at 20~400°C=14.65*10^(-6) ℃^(-1)"}
{"id": "GH2130", "text": "Coefficient of Linear Expansion at 20~500°C=14.94*10^(-6) ℃^(-1)"}
{"id": "GH2130", "text": "Coefficient of Linear Expansion at 20~600°C=15.52*10^(-6) ℃^(-1)"}
{"id": "GH2130", "text": "Coefficient of Linear Expansion at 20~700°C=16.07*10^(-6) ℃^(-1)"}
{"id": "GH2130", "text": "Coefficient of Linear Expansion at 20~800°C=17.05*10^(-6) ℃^(-1)"}
{"id": "GH2130", "text": "Coefficient of Linear Expansion at 20~900°C=19.18*10^(-6) ℃^(-1)"}
{"id": "GH2130", "text": "Coefficient of Linear Expansion at 20~1000°C=20.18*10^(-6) ℃^(-1)"}
{"id": "K465", "text": "Coefficient of Linear Expansion at 25~100°C=11.6*10^(-6) ℃^(-1)"}
{"id": "K465", "text": "Coefficient of Linear Expansion at 25~200°C=11.9*10^(-6) ℃^(-1)"}
{"id": "K465", "text": "Coefficient of Linear Expansion at 25~300°C=12.2*10^(-6) ℃^(-1)"}
{"id": "K465", "text": "Coefficient of Linear Expansion at 25~400°C=12.7*10^(-6) ℃^(-1)"}
{"id": "K465", "text": "Coefficient of Linear Expansion at 25~500°C=13.1*10^(-6) ℃^(-1)"}
{"id": "K465", "text": "Coefficient of Linear Expansion at 25~600°C=13.6*10^(-6) ℃^(-1)"}
{"id": "K465", "text": "Coefficient of Linear Expansion at 25~700°C=14.1*10^(-6) ℃^(-1)"}
{"id": "K465", "text": "Coefficient of Linear Expansion at 25~800°C=14.6*10^(-6) ℃^(-1)"}
{"id": "K465", "text": "Coefficient of Linear Expansion at 25~900°C=15.1*10^(-6) ℃^(-1)"}
{"id": "K465", "text": "Coefficient of Linear Expansion at 25~1000°C=15.6*10^(-6) ℃^(-1)"}
{"id": "K465", "text": "Coefficient of Linear Expansion at 25~1100°C=15.9*10^(-6) ℃^(-1)"}
{"id": "K214", "text": "Coefficient of Linear Expansion at 20~100°C=13.2*10^(-6) ℃^(-1)"}
{"id": "K214", "text": "Coefficient of Linear Expansion at 20~200°C=13.8*10^(-6) ℃^(-1)"}
{"id": "K214", "text": "Coefficient of Linear Expansion at 20~300°C=14.0*10^(-6) ℃^(-1)"}
{"id": "K214", "text": "Coefficient of Linear Expansion at 20~400°C=14.5*10^(-6) ℃^(-1)"}
{"id": "K214", "text": "Coefficient of Linear Expansion at 20~500°C=14.7*10^(-6) ℃^(-1)"}
{"id": "K214", "text": "Coefficient of Linear Expansion at 20~600°C=14.9*10^(-6) ℃^(-1)"}
{"id": "K214", "text": "Coefficient of Linear Expansion at 20~700°C=15.0*10^(-6) ℃^(-1)"}
{"id": "K214", "text": "Coefficient of Linear Expansion at 20~800°C=15.3*10^(-6) ℃^(-1)"}
{"id": "K214", "text": "Coefficient of Linear Expansion at 20~850°C=15.9*10^(-6) ℃^(-1)"}
{"id": "K214", "text": "Coefficient of Linear Expansion at 20~900°C=16.7*10^(-6) ℃^(-1)"}
{"id": "K214", "text": "Coefficient of Linear Expansion at 20~950°C=17.6*10^(-6) ℃^(-1)"}
{"id": "GH2132And premium qualityGH2132", "text": "Coefficient of Linear Expansion at 20~100°C=15.37*10^(-6) ℃^(-1)"}
{"id": "GH2132And premium qualityGH2132", "text": "Coefficient of Linear Expansion at 20~100°C=15.7*10^(-6) ℃^(-1)"}
{"id": "GH2132And premium qualityGH2132", "text": "Coefficient of Linear Expansion at 20~200°C=16.09*10^(-6) ℃^(-1)"}
{"id": "GH2132And premium qualityGH2132", "text": "Coefficient of Linear Expansion at 20~200°C=16.0*10^(-6) ℃^(-1)"}
{"id": "GH2132And premium qualityGH2132", "text": "Coefficient of Linear Expansion at 20~300°C=16.31*10^(-6) ℃^(-1)"}
{"id": "GH2132And premium qualityGH2132", "text": "Coefficient of Linear Expansion at 20~300°C=16.5*10^(-6) ℃^(-1)"}
{"id": "GH2132And premium qualityGH2132", "text": "Coefficient of Linear Expansion at 20~400°C=16.84*10^(-6) ℃^(-1)"}
{"id": "GH2132And premium qualityGH2132", "text": "Coefficient of Linear Expansion at 20~400°C=16.8*10^(-6) ℃^(-1)"}
{"id": "GH2132And premium qualityGH2132", "text": "Coefficient of Linear Expansion at 20~500°C=17.58*10^(-6) ℃^(-1)"}
{"id": "GH2132And premium qualityGH2132", "text": "Coefficient of Linear Expansion at 20~500°C=17.3*10^(-6) ℃^(-1)"}
{"id": "GH2132And premium qualityGH2132", "text": "Coefficient of Linear Expansion at 20~600°C=18.06*10^(-6) ℃^(-1)"}
{"id": "GH2132And premium qualityGH2132", "text": "Coefficient of Linear Expansion at 20~600°C=17.5*10^(-6) ℃^(-1)"}
{"id": "GH2132And premium qualityGH2132", "text": "Coefficient of Linear Expansion at 20~700°C=1874.0*10^(-6) ℃^(-1)"}
{"id": "GH2132And premium qualityGH2132", "text": "Coefficient of Linear Expansion at 20~700°C=17.9*10^(-6) ℃^(-1)"}
{"id": "GH2132And premium qualityGH2132", "text": "Coefficient of Linear Expansion at 20~800°C=19.62*10^(-6) ℃^(-1)"}
{"id": "GH2132And premium qualityGH2132", "text": "Coefficient of Linear Expansion at 20~800°C=19.1*10^(-6) ℃^(-1)"}
{"id": "GH2132And premium qualityGH2132", "text": "Coefficient of Linear Expansion at 20~850°C=19.7*10^(-6) ℃^(-1)"}
{"id": "GH2132And premium qualityGH2132", "text": "Coefficient of Linear Expansion at 20~900°C=20.45*10^(-6) ℃^(-1)"}
{"id": "K477", "text": "Coefficient of Linear Expansion at 20~100°C=11.4*10^(-6) ℃^(-1)"}
{"id": "K477", "text": "Coefficient of Linear Expansion at 20~200°C=11.9*10^(-6) ℃^(-1)"}
{"id": "K477", "text": "Coefficient of Linear Expansion at 20~300°C=12.4*10^(-6) ℃^(-1)"}
{"id": "K477", "text": "Coefficient of Linear Expansion at 20~400°C=12.9*10^(-6) ℃^(-1)"}
{"id": "K477", "text": "Coefficient of Linear Expansion at 20~500°C=13.3*10^(-6) ℃^(-1)"}
{"id": "K477", "text": "Coefficient of Linear Expansion at 20~600°C=13.7*10^(-6) ℃^(-1)"}
{"id": "K477", "text": "Coefficient of Linear Expansion at 20~700°C=14.3*10^(-6) ℃^(-1)"}
{"id": "GH2135", "text": "Coefficient of Linear Expansion at 20~100°C=15.0*10^(-6) ℃^(-1)"}
{"id": "GH2135", "text": "Coefficient of Linear Expansion at 20~200°C=15.2*10^(-6) ℃^(-1)"}
{"id": "GH2135", "text": "Coefficient of Linear Expansion at 20~300°C=15.5*10^(-6) ℃^(-1)"}
{"id": "GH2135", "text": "Coefficient of Linear Expansion at 20~400°C=15.7*10^(-6) ℃^(-1)"}
