Repository: JY18888/HTMAT-an-agent-for-superalloys

# HTMAT: A Knowledge-Data Dual-Driven Agent for Autonomous Superalloy Design

HTMAT (**H**igh-**T**emperature **M**aterials **A**gent) is a knowledge-graph-guided, prompt-engineered AI agent for the autonomous design of nickel-based single-crystal superalloys. By integrating a metallurgical knowledge graph with physics-informed deep learning models within a multi-stage reasoning pipeline, HTMAT converges from ~1.37 × 10⁹ possible compositions to a single Pareto-optimal alloy — **CSU-T1** — without any target composition specified in its instructions.

File: Alloy_KG_Project/1_Data/3.2.3english.jsonl
{"id": "GH1333", "text": "For alloy GH1333, with sampling from bar, electric arc furnace, heat treatment: 1121°C×30min/WQ, at 760°C, compression yield strength σsc: 218 MPa."}
{"id": "GH1333", "text": "For alloy GH1333, with sampling from bar, electric arc furnace, heat treatment: 1121°C×30min/WQ, at 871°C, compression yield strength σsc: 186 MPa."}
{"id": "GH1333", "text": "For alloy GH1333, with sampling from bar, electric arc furnace, heat treatment: 1121°C×30min/WQ, at 982°C, compression yield strength σsc: 99 MPa."}
{"id": "GH1333", "text": "For alloy GH1333, with sampling from bar, electric arc furnace, heat treatment: 1204°C×30min/WQ, at 760°C, compression yield strength σsc: 220 MPa."}
{"id": "GH1333", "text": "For alloy GH1333, with sampling from bar, electric arc furnace, heat treatment: 1204°C×30min/WQ, at 871°C, compression yield strength σsc: 213 MPa."}
{"id": "GH1333", "text": "For alloy GH1333, with sampling from bar, electric arc furnace, heat treatment: 1204°C×30min/WQ, at 982°C, compression yield strength σsc: 114 MPa."}
{"id": "GH1333", "text": "For alloy GH1333, with sampling from bar, electric arc furnace, heat treatment: 1204°C×30min/WQ+732°C×16h/AC, at 760°C, compression yield strength σsc: 257 MPa."}
{"id": "GH1333", "text": "For alloy GH1333, with sampling from bar, electric arc furnace, heat treatment: 1204°C×30min/WQ+732°C×16h/AC, at 871°C, compression yield strength σsc: 204 MPa."}
{"id": "GH1333", "text": "For alloy GH1333, with sampling from bar, electric arc furnace, heat treatment: 1204°C×30min/WQ+732°C×16h/AC, at 982°C, compression yield strength σsc: 117 MPa."}
{"id": "GH3044", "text": "For alloy GH3044, with sampling from cold-rolled plate, as-supplied condition, at 20°C, compression yield strength σP0.2: 415 MPa."}
{"id": "GH3044", "text": "For alloy GH3044, with sampling from cold-rolled plate, as-supplied condition, at 400°C, compression yield strength σP0.2: 318 MPa."}
{"id": "GH3044", "text": "For alloy GH3044, with sampling from cold-rolled plate, as-supplied condition, at 700°C, compression yield strength σP0.2: 281 MPa."}
{"id": "GH3044", "text": "For alloy GH3044, with sampling from cold-rolled plate, as-supplied condition, at 800°C, compression yield strength σP0.2: 255 MPa."}
{"id": "GH2150", "text": "For alloy GH2150, with sampling from cold-rolled plate, standard heat treatment, at 20°C, compression yield strength σPc0.2: 889 MPa."}
{"id": "GH2150", "text": "For alloy GH2150, with sampling from cold-rolled plate, standard heat treatment, at 400°C, compression yield strength σPc0.2: 839 MPa."}
{"id": "GH2150", "text": "For alloy GH2150, with sampling from cold-rolled plate, standard heat treatment, at 500°C, compression yield strength σPc0.2: 803 MPa."}
{"id": "GH4099", "text": "For alloy GH4099, with sampling from cold-rolled plate, treated at (1120~1160)°C/AC, at 20°C, compression yield strength σPc0.2: 666 MPa."}
{"id": "GH4099", "text": "For alloy GH4099, with sampling from cold-rolled plate, treated at (1120~1160)°C/AC, at 400°C, compression yield strength σPc0.2: 556 MPa."}
{"id": "GH4099", "text": "For alloy GH4099, with sampling from cold-rolled plate, treated at (1120~1160)°C/AC, at 700°C, compression yield strength σPc0.2: 666 MPa."}
{"id": "GH4099", "text": "For alloy GH4099, with sampling from cold-rolled plate, treated at (1120~1160)°C/AC, at 800°C, compression yield strength σPc0.2: 631 MPa."}
{"id": "GH4169", "text": "For alloy GH4169, with sampling from pancake forging, chordal direction, standard heat treatment, at 20°C, compression yield strength σPc0.2: 1197 MPa."}
{"id": "GH4169", "text": "For alloy GH4169, with sampling from pancake forging, chordal direction, standard heat treatment, at 300°C, compression yield strength σPc0.2: 1065 MPa."}
{"id": "GH4169", "text": "For alloy GH4169, with sampling from pancake forging, chordal direction, standard heat treatment, at 550°C, compression yield strength σPc0.2: 1045 MPa."}
{"id": "GH4169", "text": "For alloy GH4169, with sampling from pancake forging, chordal direction, standard heat treatment, at 600°C, compression yield strength σPc0.2: 1005 MPa."}
{"id": "K418B", "text": "For alloy K418B, with sampling from precision-cast test bar, as-cast condition, room temperature compression yield strength σse: 730 MPa."}
{"id": "K418B", "text": "For alloy K418B, with sampling from precision-cast test bar, as-cast condition, room temperature compression yield strength σse: 755 MPa."}
{"id": "K418B", "text": "For alloy K418B, with sampling from precision-cast test bar, as-cast condition, room temperature compression yield strength σse: 720 MPa."}
{"id": "K418B", "text": "For alloy K418B, with sampling from precision-cast test bar, standard heat treatment, room temperature compression yield strength σse: 785 MPa."}
{"id": "K418B", "text": "For alloy K418B, with sampling from precision-cast test bar, standard heat treatment, room temperature compression yield strength σse: 770 MPa."}
{"id": "K418B", "text": "For alloy K418B, with sampling from precision-cast test bar, standard heat treatment, room temperature compression yield strength σse: 760 MPa."}

File: Alloy_KG_Project/1_Data/3.2.6english.jsonl (part 1 of 50)
{"id": "GH3030", "text": "Sampling=δ1.5Cold Rolled Sheet As-Supplied, Tensile Strength (σb) at 20°C=736MPa"}
{"id": "GH3030", "text": "Sampling=δ1.5Cold Rolled Sheet As-Supplied, Yield Strength (σP0.2) at 20°C=355MPa"}
{"id": "GH3030", "text": "Sampling=δ1.5Cold Rolled Sheet As-Supplied, Elongation (δ5) at 20°C=42%"}
{"id": "GH3030", "text": "Sampling=δ1.5Cold Rolled Sheet As-Supplied, Tensile Strength (σb) at 20°C=754MPa"}
{"id": "GH3030", "text": "Sampling=δ1.5Cold Rolled Sheet As-Supplied, Elongation (δ5) at 20°C=41%"}
{"id": "GH3030", "text": "Sampling=δ1.5Cold Rolled Sheet As-Supplied, Tensile Strength (σb) at 300°C=708MPa"}
{"id": "GH3030", "text": "Sampling=δ1.5Cold Rolled Sheet As-Supplied, Elongation (δ5) at 300°C=44%"}
{"id": "GH3030", "text": "Sampling=δ1.5Cold Rolled Sheet As-Supplied, Tensile Strength (σb) at 400°C=689MPa"}
{"id": "GH3030", "text": "Sampling=δ1.5Cold Rolled Sheet As-Supplied, Elongation (δ5) at 400°C=47%"}
{"id": "GH3030", "text": "Sampling=δ1.5Cold Rolled Sheet As-Supplied, Tensile Strength (σb) at 500°C=665MPa"}
{"id": "GH3030", "text": "Sampling=δ1.5Cold Rolled Sheet As-Supplied, Elongation (δ5) at 500°C=44%"}
{"id": "GH3030", "text": "Sampling=δ1.5Cold Rolled Sheet As-Supplied, Tensile Strength (σb) at 500°C=716MPa"}
{"id": "GH3030", "text": "Sampling=δ1.5Cold Rolled Sheet As-Supplied, Elongation (δ5) at 500°C=40%"}
{"id": "GH3030", "text": "Sampling=δ1.5Cold Rolled Sheet As-Supplied, Tensile Strength (σb) at 600°C=553MPa"}
{"id": "GH3030", "text": "Sampling=δ1.5Cold Rolled Sheet As-Supplied, Yield Strength (σP0.2) at 600°C=273MPa"}
{"id": "GH3030", "text": "Sampling=δ1.5Cold Rolled Sheet As-Supplied, Tensile Strength (σb) at 600°C=600MPa"}
{"id": "GH3030", "text": "Sampling=δ1.5Cold Rolled Sheet As-Supplied, Elongation (δ5) at 600°C=40%"}
{"id": "GH3030", "text": "Sampling=δ1.5Cold Rolled Sheet As-Supplied, Tensile Strength (σb) at 700°C=352MPa"}
{"id": "GH3030", "text": "Sampling=δ1.5Cold Rolled Sheet As-Supplied, Yield Strength (σP0.2) at 700°C=193MPa"}
{"id": "GH3030", "text": "Sampling=δ1.5Cold Rolled Sheet As-Supplied, Elongation (δ5) at 700°C=51%"}
{"id": "GH3030", "text": "Sampling=δ1.5Cold Rolled Sheet As-Supplied, Tensile Strength (σb) at 700°C=369MPa"}
{"id": "GH3030", "text": "Sampling=δ1.5Cold Rolled Sheet As-Supplied, Elongation (δ5) at 700°C=64%"}
{"id": "GH3030", "text": "Sampling=δ1.5Cold Rolled Sheet As-Supplied, Tensile Strength (σb) at 800°C=175MPa"}
{"id": "GH3030", "text": "Sampling=δ1.5Cold Rolled Sheet As-Supplied, Yield Strength (σP0.2) at 800°C=71MPa"}
{"id": "GH3030", "text": "Sampling=δ1.5Cold Rolled Sheet As-Supplied, Elongation (δ5) at 800°C=210%"}
{"id": "GH3030", "text": "Sampling=δ1.5Cold Rolled Sheet As-Supplied, Tensile Strength (σb) at 800°C=77MPa"}
{"id": "GH3030", "text": "Sampling=δ1.5Cold Rolled Sheet As-Supplied, Tensile Strength (σb) at 900°C=109MPa"}
{"id": "GH3030", "text": "Sampling=δ1.5Cold Rolled Sheet As-Supplied, Yield Strength (σP0.2) at 900°C=71MPa"}
{"id": "GH3030", "text": "Sampling=δ1.5Cold Rolled Sheet As-Supplied, Elongation (δ5) at 900°C=111%"}
{"id": "GH3030", "text": "Sampling=δ1.5Cold Rolled Sheet As-Supplied, Tensile Strength (σb) at 900°C=94MPa"}
{"id": "GH3030", "text": "Sampling=δ1.5Cold Rolled Sheet As-Supplied, Elongation (δ5) at 1000°C=70%"}
{"id": "GH3030", "text": "Sampling=δ1.5Cold Rolled Sheet As-Supplied, Tensile Strength (σb) at 1000°C=50MPa"}
{"id": "GH3030", "text": "Sampling=δ1.5Cold Rolled Sheet As-Supplied, Elongation (δ5) at 1100°C=43%"}
{"id": "GH3030", "text": "Sampling=δ1.5Cold Rolled Sheet As-Supplied, Tensile Strength (σb) at 1100°C=71MPa"}
{"id": "GH3030", "text": "Sampling=δ1.5Cold Rolled Sheet As-Supplied, Elongation (δ5) at 1200°C=27%"}
{"id": "GH3030", "text": "Sampling=δ1.5Cold Rolled Sheet As-Supplied, Tensile Strength (σb) at 1200°C=108MPa"}
{"id": "GH3030", "text": "Sampling=δ1.5Cold Rolled Sheet As-Supplied, Elongation (δ5) at 1300°C=17%"}
{"id": "GH3030", "text": "Sampling=δ1.5Cold Rolled Sheet As-Supplied, Tensile Strength (σb) at 1300°C=117MPa"}
{"id": "GH3030", "text": "Sampling=δ1.5Cold Rolled Sheet As-Supplied, Tensile Strength (σb) at 20°C=721MPa"}
{"id": "GH3030", "text": "Sampling=δ1.5Cold Rolled Sheet As-Supplied, Elongation (δ5) at 20°C=45%"}
{"id": "GH3030", "text": "Sampling=δ1.5Cold Rolled Sheet As-Supplied, 500h, Aging Regime=700°C, Tensile Strength (σb) at 20°C=713MPa"}
{"id": "GH3030", "text": "Sampling=δ1.5Cold Rolled Sheet As-Supplied, 500h, Aging Regime=700°C, Elongation (δ5) at 20°C=20.7%"}
{"id": "GH3030", "text": "Sampling=δ1.5Cold Rolled Sheet As-Supplied, 500h, Aging Regime=800°C, Tensile Strength (σb) at 20°C=701MPa"}
{"id": "GH3030", "text": "Sampling=δ1.5Cold Rolled Sheet As-Supplied, 500h, Aging Regime=800°C, Elongation (δ5) at 20°C=21.3%"}
{"id": "GH3030", "text": "Sampling=δ1.5Cold Rolled Sheet As-Supplied, Tensile Strength (σb) at 700°C=363MPa"}
{"id": "GH3030", "text": "Sampling=δ1.5Cold Rolled Sheet As-Supplied, Elongation (δ5) at 700°C=71.6%"}
{"id": "GH3030", "text": "Sampling=δ1.5Cold Rolled Sheet As-Supplied, 500h, Aging Regime=700°C, Tensile Strength (σb) at 700°C=359MPa"}
{"id": "GH3030", "text": "Sampling=δ1.5Cold Rolled Sheet As-Supplied, 500h, Aging Regime=700°C, Elongation (δ5) at 700°C=43.2%"}
{"id": "GH3030", "text": "Sampling=δ1.5Cold Rolled Sheet As-Supplied, 500h, Aging Regime=800°C, Tensile Strength (σb) at 700°C=343MPa"}
{"id": "GH3030", "text": "Sampling=δ1.5Cold Rolled Sheet As-Supplied, 500h, Aging Regime=800°C, Elongation (δ5) at 700°C=40.8%"}
{"id": "GH3030", "text": "Sampling=δ1.5Cold Rolled Sheet As-Supplied, Tensile Strength (σb) at 800°C=227MPa"}
{"id": "GH3030", "text": "Sampling=δ1.5Cold Rolled Sheet As-Supplied, Elongation (δ5) at 800°C=89.2%"}
{"id": "GH3030", "text": "Sampling=δ1.5Cold Rolled Sheet As-Supplied, 500h, Aging Regime=700°C, Tensile Strength (σb) at 800°C=225MPa"}
{"id": "GH3030", "text": "Sampling=δ1.5Cold Rolled Sheet As-Supplied, 500h, Aging Regime=700°C, Elongation (δ5) at 800°C=104.2%"}
{"id": "GH3030", "text": "Sampling=δ1.5Cold Rolled Sheet As-Supplied, 500h, Aging Regime=800°C, Tensile Strength (σb) at 800°C=209MPa"}
{"id": "GH3030", "text": "Sampling=δ1.5Cold Rolled Sheet As-Supplied, 500h, Aging Regime=800°C, Elongation (δ5) at 800°C=123.2%"}
{"id": "GH3039", "text": "Sampling=δ1.5Cold Rolled Sheet As-Supplied, Tensile Strength (σb) at 20°C=841MPa"}
{"id": "GH3039", "text": "Sampling=δ1.5Cold Rolled Sheet As-Supplied, Yield Strength (σP0.2) at 20°C=436MPa"}
{"id": "GH3039", "text": "Sampling=δ1.5Cold Rolled Sheet As-Supplied, Elongation (δ5) at 20°C=48%"}
{"id": "GH3039", "text": "Sampling=δ1.5Cold Rolled Sheet As-Supplied, Tensile Strength (σb) at 300°C=744MPa"}
{"id": "GH3039", "text": "Sampling=δ1.5Cold Rolled Sheet As-Supplied, Elongation (δ5) at 300°C=56%"}
{"id": "GH3039", "text": "Sampling=δ1.5Cold Rolled Sheet As-Supplied, Tensile Strength (σb) at 400°C=728MPa"}
{"id": "GH3039", "text": "Sampling=δ1.5Cold Rolled Sheet As-Supplied, Elongation (δ5) at 400°C=59%"}
{"id": "GH3039", "text": "Sampling=δ1.5Cold Rolled Sheet As-Supplied, Tensile Strength (σb) at 500°C=704MPa"}
{"id": "GH3039", "text": "Sampling=δ1.5Cold Rolled Sheet As-Supplied, Elongation (δ5) at 500°C=58%"}
{"id": "GH3039", "text": "Sampling=δ1.5Cold Rolled Sheet As-Supplied, Tensile Strength (σb) at 600°C=686MPa"}
{"id": "GH3039", "text": "Sampling=δ1.5Cold Rolled Sheet As-Supplied, Yield Strength (σP0.2) at 600°C=371MPa"}
{"id": "GH3039", "text": "Sampling=δ1.5Cold Rolled Sheet As-Supplied, Elongation (δ5) at 600°C=50%"}
{"id": "GH3039", "text": "Sampling=δ1.5Cold Rolled Sheet As-Supplied, Tensile Strength (σb) at 700°C=499MPa"}
{"id": "GH3039", "text": "Sampling=δ1.5Cold Rolled Sheet As-Supplied, Yield Strength (σP0.2) at 700°C=270MPa"}
{"id": "GH3039", "text": "Sampling=δ1.5Cold Rolled Sheet As-Supplied, Elongation (δ5) at 700°C=49%"}
{"id": "GH3039", "text": "Sampling=δ1.5Cold Rolled Sheet As-Supplied, Tensile Strength (σb) at 800°C=284MPa"}
{"id": "GH3039", "text": "Sampling=δ1.5Cold Rolled Sheet As-Supplied, Yield Strength (σP0.2) at 800°C=137MPa"}
{"id": "GH3039", "text": "Sampling=δ1.5Cold Rolled Sheet As-Supplied, Elongation (δ5) at 800°C=76%"}
{"id": "GH3039", "text": "Sampling=δ1.5Cold Rolled Sheet As-Supplied, Tensile Strength (σb) at 900°C=161MPa"}
{"id": "GH3039", "text": "Sampling=δ1.5Cold Rolled Sheet As-Supplied, Elongation (δ5) at 900°C=68%"}
{"id": "GH3039", "text": "Sampling=δ8.5Hot-rolled plate As-Supplied, Tensile Strength (σb) at 20°C=774MPa"}
{"id": "GH3039", "text": "Sampling=δ8.5Hot-rolled plate As-Supplied, Elongation (δ5) at 20°C=53%"}
{"id": "GH3039", "text": "Sampling=δ8.5Hot-rolled plate As-Supplied, Reduction of Area (ψ) at 20°C=65%"}
{"id": "GH3039", "text": "Sampling=δ8.5Hot-rolled plate As-Supplied, Tensile Strength (σb) at 700°C=532MPa"}
{"id": "GH3039", "text": "Sampling=δ8.5Hot-rolled plate As-Supplied, Elongation (δ5) at 700°C=59%"}
{"id": "GH3039", "text": "Sampling=δ8.5Hot-rolled plate As-Supplied, Reduction of Area (ψ) at 700°C=50%"}
{"id": "GH3039", "text": "Sampling=δ8.5Hot-rolled plate As-Supplied, Tensile Strength (σb) at 800°C=315MPa"}
{"id": "GH3039", "text": "Sampling=δ8.5Hot-rolled plate As-Supplied, Elongation (δ5) at 800°C=82%"}
{"id": "GH3039", "text": "Sampling=δ8.5Hot-rolled plate As-Supplied, Reduction of Area (ψ) at 800°C=63%"}
{"id": "GH3039", "text": "Sampling=δ8.5Hot-rolled plate As-Supplied, Tensile Strength (σb) at 900°C=180MPa"}
{"id": "GH3039", "text": "Sampling=δ8.5Hot-rolled plate As-Supplied, Elongation (δ5) at 900°C=72%"}
{"id": "GH3039", "text": "Sampling=δ8.5Hot-rolled plate As-Supplied, Reduction of Area (ψ) at 900°C=64%"}
{"id": "K417", "text": "Sampling=Investment Cast Test Bar As-Cast, Tensile Strength (σb) at 20°C=990MPa"}
{"id": "K417", "text": "Sampling=Investment Cast Test Bar As-Cast, Yield Strength (σP0.2) at 20°C=765MPa"}
{"id": "K417", "text": "Sampling=Investment Cast Test Bar As-Cast, Elongation (δ5) at 20°C=12%"}
{"id": "K417", "text": "Sampling=Investment Cast Test Bar As-Cast, Reduction of Area (ψ) at 20°C=19%"}
{"id": "K417", "text": "Sampling=Investment Cast Test Bar As-Cast, Tensile Strength (σb) at 600°C=970MPa"}
{"id": "K417", "text": "Sampling=Investment Cast Test Bar As-Cast, Yield Strength (σP0.2) at 600°C=785MPa"}
{"id": "K417", "text": "Sampling=Investment Cast Test Bar As-Cast, Elongation (δ5) at 600°C=10%"}
{"id": "K417", "text": "Sampling=Investment Cast Test Bar As-Cast, Reduction of Area (ψ) at 600°C=23%"}
{"id": "K417", "text": "Sampling=Investment Cast Test Bar As-Cast, Tensile Strength (σb) at 700°C=1000MPa"}
{"id": "K417", "text": "Sampling=Investment Cast Test Bar As-Cast, Yield Strength (σP0.2) at 700°C=775MPa"}
{"id": "K417", "text": "Sampling=Investment Cast Test Bar As-Cast, Elongation (δ5) at 700°C=13%"}
{"id": "K417", "text": "Sampling=Investment Cast Test Bar As-Cast, Reduction of Area (ψ) at 700°C=20%"}
{"id": "K417", "text": "Sampling=Investment Cast Test Bar As-Cast, Tensile Strength (σb) at 800°C=975MPa"}
{"id": "K417", "text": "Sampling=Investment Cast Test Bar As-Cast, Yield Strength (σP0.2) at 800°C=880MPa"}
{"id": "K417", "text": "Sampling=Investment Cast Test Bar As-Cast, Elongation (δ5) at 800°C=9%"}
{"id": "K417", "text": "Sampling=Investment Cast Test Bar As-Cast, Reduction of Area (ψ) at 800°C=15%"}
{"id": "K417", "text": "Sampling=Investment Cast Test Bar As-Cast, Tensile Strength (σb) at 850°C=875MPa"}
{"id": "K417", "text": "Sampling=Investment Cast Test Bar As-Cast, Yield Strength (σP0.2) at 850°C=690MPa"}
{"id": "K417", "text": "Sampling=Investment Cast Test Bar As-Cast, Elongation (δ5) at 850°C=9%"}
{"id": "K417", "text": "Sampling=Investment Cast Test Bar As-Cast, Reduction of Area (ψ) at 850°C=9%"}
{"id": "K417", "text": "Sampling=Investment Cast Test Bar As-Cast, Tensile Strength (σb) at 900°C=745MPa"}
{"id": "K417", "text": "Sampling=Investment Cast Test Bar As-Cast, Yield Strength (σP0.2) at 900°C=640MPa"}
{"id": "K417", "text": "Sampling=Investment Cast Test Bar As-Cast, Elongation (δ5) at 900°C=10%"}
{"id": "K417", "text": "Sampling=Investment Cast Test Bar As-Cast, Reduction of Area (ψ) at 900°C=15%"}
{"id": "K417", "text": "Sampling=Investment Cast Test Bar As-Cast, Tensile Strength (σb) at 950°C=545MPa"}
{"id": "K417", "text": "Sampling=Investment Cast Test Bar As-Cast, Yield Strength (σP0.2) at 950°C=440MPa"}
{"id": "K417", "text": "Sampling=Investment Cast Test Bar As-Cast, Elongation (δ5) at 950°C=8.5%"}
{"id": "K417", "text": "Sampling=Investment Cast Test Bar As-Cast, Reduction of Area (ψ) at 950°C=18%"}
{"id": "K417", "text": "Sampling=Investment Cast Test Bar As-Cast, Tensile Strength (σb) at 1000°C=490MPa"}
{"id": "K417", "text": "Sampling=Investment Cast Test Bar As-Cast, Yield Strength (σP0.2) at 1000°C=425MPa"}
{"id": "K417", "text": "Sampling=Investment Cast Test Bar As-Cast, Elongation (δ5) at 1000°C=10%"}
{"id": "K417", "text": "Sampling=Investment Cast Test Bar As-Cast, Reduction of Area (ψ) at 1000°C=20%"}
{"id": "K417", "text": "Sampling=Investment Cast Test Bar As-Cast, 100h, Aging Regime=700°C, Tensile Strength (σb) at °C=990MPa"}
{"id": "K417", "text": "Sampling=Investment Cast Test Bar As-Cast, 100h, Aging Regime=700°C, Elongation (δ5) at °C=8.5%"}
{"id": "K417", "text": "Sampling=Investment Cast Test Bar As-Cast, 100h, Aging Regime=700°C, Reduction of Area (ψ) at °C=13%"}
{"id": "K417", "text": "Sampling=Investment Cast Test Bar As-Cast, 300h, Aging Regime=700°C, Tensile Strength (σb) at °C=1010MPa"}
{"id": "K417", "text": "Sampling=Investment Cast Test Bar As-Cast, 300h, Aging Regime=700°C, Elongation (δ5) at °C=9%"}
{"id": "K417", "text": "Sampling=Investment Cast Test Bar As-Cast, 300h, Aging Regime=700°C, Reduction of Area (ψ) at °C=14%"}
{"id": "K417", "text": "Sampling=Investment Cast Test Bar As-Cast, 1000h, Aging Regime=700°C, Tensile Strength (σb) at °C=1000MPa"}
{"id": "K417", "text": "Sampling=Investment Cast Test Bar As-Cast, 1000h, Aging Regime=700°C, Elongation (δ5) at °C=8.5%"}
{"id": "K417", "text": "Sampling=Investment Cast Test Bar As-Cast, 1000h, Aging Regime=700°C, Reduction of Area (ψ) at °C=12%"}
{"id": "K417", "text": "Sampling=Investment Cast Test Bar As-Cast, 100h, Aging Regime=750°C, Tensile Strength (σb) at °C=990MPa"}
{"id": "K417", "text": "Sampling=Investment Cast Test Bar As-Cast, 100h, Aging Regime=750°C, Elongation (δ5) at °C=9%"}
{"id": "K417", "text": "Sampling=Investment Cast Test Bar As-Cast, 100h, Aging Regime=750°C, Reduction of Area (ψ) at °C=11%"}
{"id": "K417", "text": "Sampling=Investment Cast Test Bar As-Cast, 300h, Aging Regime=750°C, Tensile Strength (σb) at °C=1020MPa"}
{"id": "K417", "text": "Sampling=Investment Cast Test Bar As-Cast, 300h, Aging Regime=750°C, Elongation (δ5) at °C=10%"}
{"id": "K417", "text": "Sampling=Investment Cast Test Bar As-Cast, 300h, Aging Regime=750°C, Reduction of Area (ψ) at °C=15%"}
{"id": "K417", "text": "Sampling=Investment Cast Test Bar As-Cast, 1000h, Aging Regime=750°C, Tensile Strength (σb) at °C=980MPa"}
{"id": "K417", "text": "Sampling=Investment Cast Test Bar As-Cast, 1000h, Aging Regime=750°C, Elongation (δ5) at °C=8%"}
{"id": "K417", "text": "Sampling=Investment Cast Test Bar As-Cast, 1000h, Aging Regime=750°C, Reduction of Area (ψ) at °C=10%"}
{"id": "K417", "text": "Sampling=Investment Cast Test Bar As-Cast, 100h, Aging Regime=800°C, Tensile Strength (σb) at °C=940MPa"}
{"id": "K417", "text": "Sampling=Investment Cast Test Bar As-Cast, 100h, Aging Regime=800°C, Elongation (δ5) at °C=6.8%"}
{"id": "K417", "text": "Sampling=Investment Cast Test Bar As-Cast, 100h, Aging Regime=800°C, Reduction of Area (ψ) at °C=11%"}
{"id": "K417", "text": "Sampling=Investment Cast Test Bar As-Cast, 300h, Aging Regime=800°C, Tensile Strength (σb) at °C=960MPa"}
{"id": "K417", "text": "Sampling=Investment Cast Test Bar As-Cast, 300h, Aging Regime=800°C, Elongation (δ5) at °C=12%"}
{"id": "K417", "text": "Sampling=Investment Cast Test Bar As-Cast, 300h, Aging Regime=800°C, Reduction of Area (ψ) at °C=8%"}
{"id": "K417", "text": "Sampling=Investment Cast Test Bar As-Cast, 1000h, Aging Regime=800°C, Tensile Strength (σb) at °C=860MPa"}
{"id": "K417", "text": "Sampling=Investment Cast Test Bar As-Cast, 1000h, Aging Regime=800°C, Elongation (δ5) at °C=7%"}
{"id": "K417", "text": "Sampling=Investment Cast Test Bar As-Cast, 1000h, Aging Regime=800°C, Reduction of Area (ψ) at °C=8%"}
{"id": "K417", "text": "Sampling=Investment Cast Test Bar As-Cast, 1000h, Aging Regime=800°C, Tensile Strength (σb) at 900°C=665MPa"}
{"id": "K417", "text": "Sampling=Investment Cast Test Bar As-Cast, 1000h, Aging Regime=800°C, Elongation (δ5) at 900°C=11%"}
{"id": "K417", "text": "Sampling=Investment Cast Test Bar As-Cast, 1000h, Aging Regime=800°C, Reduction of Area (ψ) at 900°C=24%"}
{"id": "K417", "text": "Sampling=Investment Cast Test Bar As-Cast, 2000h, Aging Regime=800°C, Tensile Strength (σb) at 900°C=710MPa"}
{"id": "K417", "text": "Sampling=Investment Cast Test Bar As-Cast, 2000h, Aging Regime=800°C, Elongation (δ5) at 900°C=11%"}
{"id": "K417", "text": "Sampling=Investment Cast Test Bar As-Cast, 2000h, Aging Regime=800°C, Reduction of Area (ψ) at 900°C=27%"}
{"id": "K417", "text": "Sampling=Investment Cast Test Bar As-Cast, Aging treatment specification800°C, 5000h, Tensile Strength (σb) at 900°C=680MPa"}
{"id": "K417", "text": "Sampling=Investment Cast Test Bar As-Cast, Aging treatment specification800°C, 5000h, Elongation (δ5) at 900°C=15%"}
{"id": "K417", "text": "Sampling=Investment Cast Test Bar As-Cast, Aging treatment specification800°C, 5000h, Reduction of Area (ψ) at 900°C=25%"}
{"id": "K417", "text": "Sampling=Investment Cast Test Bar As-Cast, Aging treatment specification850°C, 100h, Tensile Strength (σb) at °C=940MPa"}
{"id": "K417", "text": "Sampling=Investment Cast Test Bar As-Cast, Aging treatment specification850°C, 100h, Elongation (δ5) at °C=8.5%"}
{"id": "K417", "text": "Sampling=Investment Cast Test Bar As-Cast, Aging treatment specification850°C, 100h, Reduction of Area (ψ) at °C=13%"}
{"id": "K417", "text": "Sampling=Investment Cast Test Bar As-Cast, 300h, Aging Regime=850°C, Tensile Strength (σb) at °C=880MPa"}
{"id": "K417", "text": "Sampling=Investment Cast Test Bar As-Cast, 300h, Aging Regime=850°C, Elongation (δ5) at °C=7%"}
{"id": "K417", "text": "Sampling=Investment Cast Test Bar As-Cast, 300h, Aging Regime=850°C, Reduction of Area (ψ) at °C=9%"}
{"id": "K417", "text": "Sampling=Investment Cast Test Bar As-Cast, Aging treatment specification850°C, 1000h, Tensile Strength (σb) at °C=880MPa"}
{"id": "K417", "text": "Sampling=Investment Cast Test Bar As-Cast, Aging treatment specification850°C, 1000h, Elongation (δ5) at °C=5.5%"}
{"id": "K417", "text": "Sampling=Investment Cast Test Bar As-Cast, Aging treatment specification850°C, 1000h, Reduction of Area (ψ) at °C=9%"}
{"id": "K417", "text": "Sampling=Investment Cast Test Bar As-Cast, Aging treatment specification850°C, 1000h, Tensile Strength (σb) at 900°C=665MPa"}
{"id": "K417", "text": "Sampling=Investment Cast Test Bar As-Cast, Aging treatment specification850°C, 1000h, Elongation (δ5) at 900°C=15%"}
{"id": "K417", "text": "Sampling=Investment Cast Test Bar As-Cast, Aging treatment specification850°C, 1000h, Reduction of Area (ψ) at 900°C=24%"}
{"id": "K417", "text": "Sampling=Investment Cast Test Bar As-Cast, Aging treatment specification850°C, 2000h, Tensile Strength (σb) at 900°C=675MPa"}
{"id": "K417", "text": "Sampling=Investment Cast Test Bar As-Cast, Aging treatment specification850°C, 2000h, Elongation (δ5) at 900°C=14%"}
{"id": "K417", "text": "Sampling=Investment Cast Test Bar As-Cast, Aging treatment specification850°C, 2000h, Reduction of Area (ψ) at 900°C=18%"}
{"id": "K417", "text": "Sampling=Investment Cast Test Bar As-Cast, 5000h, Aging Regime=850°C, Tensile Strength (σb) at 900°C=680MPa"}
{"id": "K417", "text": "Sampling=Investment Cast Test Bar As-Cast, 5000h, Aging Regime=850°C, Elongation (δ5) at 900°C=7%"}
{"id": "K417", "text": "Sampling=Investment Cast Test Bar As-Cast, 5000h, Aging Regime=850°C, Reduction of Area (ψ) at 900°C=12%"}
{"id": "K417", "text": "Sampling=Investment Cast Test Bar As-Cast, 100h, Aging Regime=900°C, Tensile Strength (σb) at °C=980MPa"}
{"id": "K417", "text": "Sampling=Investment Cast Test Bar As-Cast, 100h, Aging Regime=900°C, Elongation (δ5) at °C=7%"}
{"id": "K417", "text": "Sampling=Investment Cast Test Bar As-Cast, 100h, Aging Regime=900°C, Reduction of Area (ψ) at °C=9%"}
{"id": "K417", "text": "Sampling=Investment Cast Test Bar As-Cast, 300h, Aging Regime=900°C, Tensile Strength (σb) at °C=930MPa"}
{"id": "K417", "text": "Sampling=Investment Cast Test Bar As-Cast, 300h, Aging Regime=900°C, Elongation (δ5) at °C=8%"}
{"id": "K417", "text": "Sampling=Investment Cast Test Bar As-Cast, 300h, Aging Regime=900°C, Reduction of Area (ψ) at °C=11%"}
{"id": "K417", "text": "Sampling=Investment Cast Test Bar As-Cast, 1000h, Aging Regime=900°C, Tensile Strength (σb) at °C=910MPa"}
{"id": "K417", "text": "Sampling=Investment Cast Test Bar As-Cast, 1000h, Aging Regime=900°C, Elongation (δ5) at °C=9%"}
{"id": "K417", "text": "Sampling=Investment Cast Test Bar As-Cast, 1000h, Aging Regime=900°C, Reduction of Area (ψ) at °C=10%"}
{"id": "K417", "text": "Sampling=Investment Cast Test Bar As-Cast, 100h, Aging Regime=950°C, Tensile Strength (σb) at °C=890MPa"}
{"id": "K417", "text": "Sampling=Investment Cast Test Bar As-Cast, 100h, Aging Regime=950°C, Elongation (δ5) at °C=8%"}
{"id": "K417", "text": "Sampling=Investment Cast Test Bar As-Cast, 100h, Aging Regime=950°C, Reduction of Area (ψ) at °C=10%"}
{"id": "K417", "text": "Sampling=Investment Cast Test Bar As-Cast, 300h, Aging Regime=950°C, Tensile Strength (σb) at °C=895MPa"}
{"id": "K417", "text": "Sampling=Investment Cast Test Bar As-Cast, 300h, Aging Regime=950°C, Elongation (δ5) at °C=8%"}
{"id": "K417", "text": "Sampling=Investment Cast Test Bar As-Cast, 300h, Aging Regime=950°C, Reduction of Area (ψ) at °C=11%"}
{"id": "K417", "text": "Sampling=Investment Cast Test Bar As-Cast, 1000h, Aging Regime=950°C, Tensile Strength (σb) at °C=890MPa"}
{"id": "K417", "text": "Sampling=Investment Cast Test Bar As-Cast, 1000h, Aging Regime=950°C, Elongation (δ5) at °C=8%"}
{"id": "K417", "text": "Sampling=Investment Cast Test Bar As-Cast, 1000h, Aging Regime=950°C, Reduction of Area (ψ) at °C=11%"}
{"id": "K417", "text": "Sampling=Airfoil/Blade body, d3Specimen/Sample As-Cast, Tensile Strength (σb) at 900°C=675～809MPa"}
{"id": "K417", "text": "Sampling=Airfoil/Blade body, d3Specimen/Sample As-Cast, Elongation (δ5) at 900°C=2.5～5.0%"}
{"id": "K417", "text": "Sampling=Airfoil/Blade body, d3Specimen/Sample As-Cast, Reduction of Area (ψ) at 900°C=5.0～7.5%"}
{"id": "GH3044", "text": "Sampling=δ1.8Cold Rolled Sheet (1120～1160)°C/AC, Tensile Strength (σb) at 20°C=882MPa"}
{"id": "GH3044", "text": "Sampling=δ1.8Cold Rolled Sheet (1120～1160)°C/AC, Yield Strength (σP0.2) at 20°C=415MPa"}
{"id": "GH3044", "text": "Sampling=δ1.8Cold Rolled Sheet (1120～1160)°C/AC, Yield Strength (σP0.1) at 20°C=400MPa"}
{"id": "GH3044", "text": "Sampling=δ1.8Cold Rolled Sheet (1120～1160)°C/AC, Elongation (δ5) at 20°C=50%"}
{"id": "GH3044", "text": "Sampling=δ1.8Cold Rolled Sheet (1120～1160)°C/AC, Tensile Strength (σb) at 400°C=760MPa"}
{"id": "GH3044", "text": "Sampling=δ1.8Cold Rolled Sheet (1120～1160)°C/AC, Yield Strength (σP0.2) at 400°C=326MPa"}
{"id": "GH3044", "text": "Sampling=δ1.8Cold Rolled Sheet (1120～1160)°C/AC, Yield Strength (σP0.1) at 400°C=320MPa"}
{"id": "GH3044", "text": "Sampling=δ1.8Cold Rolled Sheet (1120～1160)°C/AC, Elongation (δ5) at 400°C=54%"}
{"id": "GH3044", "text": "Sampling=δ1.8Cold Rolled Sheet (1120～1160)°C/AC, Tensile Strength (σb) at 700°C=596MPa"}
{"id": "GH3044", "text": "Sampling=δ1.8Cold Rolled Sheet (1120～1160)°C/AC, Yield Strength (σP0.2) at 700°C=301MPa"}
{"id": "GH3044", "text": "Sampling=δ1.8Cold Rolled Sheet (1120～1160)°C/AC, Yield Strength (σP0.1) at 700°C=296MPa"}
{"id": "GH3044", "text": "Sampling=δ1.8Cold Rolled Sheet (1120～1160)°C/AC, Elongation (δ5) at 700°C=35%"}
{"id": "GH3044", "text": "Sampling=δ1.8Cold Rolled Sheet (1120～1160)°C/AC, Tensile Strength (σb) at 800°C=387MPa"}
{"id": "GH3044", "text": "Sampling=δ1.8Cold Rolled Sheet (1120～1160)°C/AC, Yield Strength (σP0.2) at 800°C=290MPa"}
{"id": "GH3044", "text": "Sampling=δ1.8Cold Rolled Sheet (1120～1160)°C/AC, Yield Strength (σP0.1) at 800°C=284MPa"}
{"id": "GH3044", "text": "Sampling=δ1.8Cold Rolled Sheet (1120～1160)°C/AC, Elongation (δ5) at 800°C=62%"}
{"id": "GH3044", "text": "Sampling=δ1.8Cold Rolled Sheet (1120～1160)°C/AC, Tensile Strength (σb) at 900°C=214MPa"}
{"id": "GH3044", "text": "Sampling=δ1.8Cold Rolled Sheet (1120～1160)°C/AC, Yield Strength (σP0.2) at 900°C=166MPa"}
{"id": "GH3044", "text": "Sampling=δ1.8Cold Rolled Sheet (1120～1160)°C/AC, Yield Strength (σP0.1) at 900°C=155MPa"}
{"id": "GH3044", "text": "Sampling=δ1.8Cold Rolled Sheet (1120～1160)°C/AC, Elongation (δ5) at 900°C=70%"}
{"id": "GH3044", "text": "Sampling=Cold Rolled Sheet 1200°C/AC, Tensile Strength (σb) at 20°C=735～883MPa"}
{"id": "GH3044", "text": "Sampling=Cold Rolled Sheet 1200°C/AC, Yield Strength (σP0.2) at 20°C=294～343MPa"}
{"id": "GH3044", "text": "Sampling=Cold Rolled Sheet 1200°C/AC, σP at 20°C=196～245MPa"}
{"id": "GH3044", "text": "Sampling=Cold Rolled Sheet 1200°C/AC, Elongation (δ5) at 20°C=45～65%"}
{"id": "GH3044", "text": "Sampling=Cold Rolled Sheet 1200°C/AC, Tensile Strength (σb) at 500°C=637～706MPa"}
{"id": "GH3044", "text": "Sampling=Cold Rolled Sheet 1200°C/AC, Elongation (δ5) at 500°C=50～65%"}
{"id": "GH3044", "text": "Sampling=Cold Rolled Sheet 1200°C/AC, Tensile Strength (σb) at 600°C=588～637MPa"}
{"id": "GH3044", "text": "Sampling=Cold Rolled Sheet 1200°C/AC, Elongation (δ5) at 600°C=55～68%"}
{"id": "GH3044", "text": "Sampling=Cold Rolled Sheet 1200°C/AC, Tensile Strength (σb) at 700°C=500～549MPa"}
{"id": "GH3044", "text": "Sampling=Cold Rolled Sheet 1200°C/AC, Yield Strength (σP0.2) at 700°C=245～275MPa"}
{"id": "GH3044", "text": "Sampling=Cold Rolled Sheet 1200°C/AC, σP at 700°C=177～196MPa"}
{"id": "GH3044", "text": "Sampling=Cold Rolled Sheet 1200°C/AC, Elongation (δ5) at 700°C=45～55%"}
{"id": "GH3044", "text": "Sampling=Cold Rolled Sheet 1200°C/AC, Tensile Strength (σb) at 800°C=373～422MPa"}
{"id": "GH3044", "text": "Sampling=Cold Rolled Sheet 1200°C/AC, Yield Strength (σP0.2) at 800°C=216～255MPa"}
{"id": "GH3044", "text": "Sampling=Cold Rolled Sheet 1200°C/AC, σP at 800°C=127～177MPa"}
{"id": "GH3044", "text": "Sampling=Cold Rolled Sheet 1200°C/AC, Elongation (δ5) at 800°C=40～55%"}
{"id": "GH3044", "text": "Sampling=Cold Rolled Sheet 1200°C/AC, Tensile Strength (σb) at 900°C=177～245MPa"}
{"id": "GH3044", "text": "Sampling=Cold Rolled Sheet 1200°C/AC, Yield Strength (σP0.2) at 900°C=98～137MPa"}
{"id": "GH3044", "text": "Sampling=Cold Rolled Sheet 1200°C/AC, σP at 900°C=59～88MPa"}
{"id": "GH3044", "text": "Sampling=Cold Rolled Sheet 1200°C/AC, Elongation (δ5) at 900°C=50～60%"}
{"id": "GH3044", "text": "Sampling=Cold Rolled Sheet 1200°C/AC, Tensile Strength (σb) at 1000°C=127～157MPa"}
{"id": "GH3044", "text": "Sampling=Cold Rolled Sheet 1200°C/AC, Yield Strength (σP0.2) at 1000°C=59～69MPa"}
{"id": "GH3044", "text": "Sampling=Cold Rolled Sheet 1200°C/AC, σP at 1000°C=29～49MPa"}
{"id": "GH3044", "text": "Sampling=Cold Rolled Sheet 1200°C/AC, Elongation (δ5) at 1000°C=50～60%"}
{"id": "GH3044", "text": "Sampling=Cold Rolled Sheet 1200°C/AC, Tensile Strength (σb) at 1100°C=78～88MPa"}
{"id": "GH3044", "text": "Sampling=Cold Rolled Sheet 1200°C/AC, Elongation (δ5) at 1100°C=55～68%"}
{"id": "GH3044", "text": "Sampling=Cold Rolled Sheet 1200°C/AC, Tensile Strength (σb) at 1200°C=39～49MPa"}
{"id": "GH3044", "text": "Sampling=Cold Rolled Sheet 1200°C/AC, Elongation (δ5) at 1200°C=55～70%"}
{"id": "K417G", "text": "Sampling=Investment Cast Test Bar As-Cast, Yield Strength (σP0.2) at 20°C=790MPa"}
{"id": "K417G", "text": "Sampling=Investment Cast Test Bar As-Cast, Tensile Strength (σb) at 20°C=975MPa"}
{"id": "K417G", "text": "Sampling=Investment Cast Test Bar As-Cast, Elongation (δ5) at 20°C=11%"}
{"id": "K417G", "text": "Sampling=Investment Cast Test Bar As-Cast, Reduction of Area (ψ) at 20°C=15%"}
{"id": "K417G", "text": "Sampling=Investment Cast Test Bar As-Cast, Yield Strength (σP0.2) at 600°C=760MPa"}
{"id": "K417G", "text": "Sampling=Investment Cast Test Bar As-Cast, Tensile Strength (σb) at 600°C=965MPa"}
{"id": "K417G", "text": "Sampling=Investment Cast Test Bar As-Cast, Elongation (δ5) at 600°C=11%"}
{"id": "K417G", "text": "Sampling=Investment Cast Test Bar As-Cast, Reduction of Area (ψ) at 600°C=15.5%"}
{"id": "K417G", "text": "Sampling=Investment Cast Test Bar As-Cast, Yield Strength (σP0.2) at 700°C=770MPa"}
{"id": "K417G", "text": "Sampling=Investment Cast Test Bar As-Cast, Tensile Strength (σb) at 700°C=995MPa"}
{"id": "K417G", "text": "Sampling=Investment Cast Test Bar As-Cast, Elongation (δ5) at 700°C=12%"}
{"id": "K417G", "text": "Sampling=Investment Cast Test Bar As-Cast, Reduction of Area (ψ) at 700°C=15.8%"}
{"id": "K417G", "text": "Sampling=Investment Cast Test Bar As-Cast, Yield Strength (σP0.2) at 800°C=825MPa"}
{"id": "K417G", "text": "Sampling=Investment Cast Test Bar As-Cast, Tensile Strength (σb) at 800°C=925MPa"}
{"id": "K417G", "text": "Sampling=Investment Cast Test Bar As-Cast, Elongation (δ5) at 800°C=7%"}
{"id": "K417G", "text": "Sampling=Investment Cast Test Bar As-Cast, Reduction of Area (ψ) at 800°C=12%"}
{"id": "K417G", "text": "Sampling=Investment Cast Test Bar As-Cast, Yield Strength (σP0.2) at 900°C=595MPa"}
{"id": "K417G", "text": "Sampling=Investment Cast Test Bar As-Cast, Tensile Strength (σb) at 900°C=725MPa"}
{"id": "K417G", "text": "Sampling=Investment Cast Test Bar As-Cast, Elongation (δ5) at 900°C=8.5%"}
{"id": "K417G", "text": "Sampling=Investment Cast Test Bar As-Cast, Reduction of Area (ψ) at 900°C=12%"}
{"id": "K417G", "text": "Sampling=Investment Cast Test Bar As-Cast, Yield Strength (σP0.2) at 950°C=500MPa"}
{"id": "K417G", "text": "Sampling=Investment Cast Test Bar As-Cast, Tensile Strength (σb) at 950°C=625MPa"}
{"id": "K417G", "text": "Sampling=Investment Cast Test Bar As-Cast, Elongation (δ5) at 950°C=9%"}
{"id": "K417G", "text": "Sampling=Investment Cast Test Bar As-Cast, Reduction of Area (ψ) at 950°C=16%"}
{"id": "K417G", "text": "Sampling=Investment Cast Test Bar As-Cast, Yield Strength (σP0.2) at 900°C=635MPa"}
{"id": "K417G", "text": "Sampling=Investment Cast Test Bar As-Cast, Tensile Strength (σb) at 900°C=730MPa"}
{"id": "K417G", "text": "Sampling=Investment Cast Test Bar As-Cast, Elongation (δ5) at 900°C=8.5%"}
{"id": "K417G", "text": "Sampling=Investment Cast Test Bar As-Cast, Reduction of Area (ψ) at 900°C=14%"}
{"id": "K417G", "text": "Sampling=Investment Cast Test Bar As-Cast, 500h, Aging Regime=750°C, Yield Strength (σP0.2) at 900°C=590MPa"}
{"id": "K417G", "text": "Sampling=Investment Cast Test Bar As-Cast, 500h, Aging Regime=750°C, Tensile Strength (σb) at 900°C=740MPa"}
{"id": "K417G", "text": "Sampling=Investment Cast Test Bar As-Cast, 500h, Aging Regime=750°C, Elongation (δ5) at 900°C=7.5%"}
{"id": "K417G", "text": "Sampling=Investment Cast Test Bar As-Cast, 500h, Aging Regime=750°C, Reduction of Area (ψ) at 900°C=16%"}
{"id": "K417G", "text": "Sampling=Investment Cast Test Bar As-Cast, 1000h, Aging Regime=750°C, Yield Strength (σP0.2) at 900°C=645MPa"}
{"id": "K417G", "text": "Sampling=Investment Cast Test Bar As-Cast, 1000h, Aging Regime=750°C, Tensile Strength (σb) at 900°C=775MPa"}
{"id": "K417G", "text": "Sampling=Investment Cast Test Bar As-Cast, 1000h, Aging Regime=750°C, Elongation (δ5) at 900°C=9%"}
{"id": "K417G", "text": "Sampling=Investment Cast Test Bar As-Cast, 1000h, Aging Regime=750°C, Reduction of Area (ψ) at 900°C=15.5%"}
{"id": "K417G", "text": "Sampling=Investment Cast Test Bar As-Cast, 3000h, Aging Regime=750°C, Yield Strength (σP0.2) at 900°C=620MPa"}
{"id": "K417G", "text": "Sampling=Investment Cast Test Bar As-Cast, 3000h, Aging Regime=750°C, Tensile Strength (σb) at 900°C=765MPa"}
{"id": "K417G", "text": "Sampling=Investment Cast Test Bar As-Cast, 3000h, Aging Regime=750°C, Elongation (δ5) at 900°C=18%"}
{"id": "K417G", "text": "Sampling=Investment Cast Test Bar As-Cast, 3000h, Aging Regime=750°C, Reduction of Area (ψ) at 900°C=21%"}
{"id": "K417G", "text": "Sampling=Investment Cast Test Bar As-Cast, 5000h, Aging Regime=750°C, Yield Strength (σP0.2) at 900°C=630MPa"}
{"id": "K417G", "text": "Sampling=Investment Cast Test Bar As-Cast, 5000h, Aging Regime=750°C, Tensile Strength (σb) at 900°C=755MPa"}
{"id": "K417G", "text": "Sampling=Investment Cast Test Bar As-Cast, 5000h, Aging Regime=750°C, Elongation (δ5) at 900°C=11%"}
{"id": "K417G", "text": "Sampling=Investment Cast Test Bar As-Cast, 5000h, Aging Regime=750°C, Reduction of Area (ψ) at 900°C=18%"}
{"id": "K417G", "text": "Sampling=Investment Cast Test Bar As-Cast, Aging treatment specification850°C, 100h, Yield Strength (σP0.2) at 900°C=560MPa"}
{"id": "K417G", "text": "Sampling=Investment Cast Test Bar As-Cast, Aging treatment specification850°C, 100h, Tensile Strength (σb) at 900°C=730MPa"}
{"id": "K417G", "text": "Sampling=Investment Cast Test Bar As-Cast, Aging treatment specification850°C, 100h, Elongation (δ5) at 900°C=7.5%"}
{"id": "K417G", "text": "Sampling=Investment Cast Test Bar As-Cast, Aging treatment specification850°C, 100h, Reduction of Area (ψ) at 900°C=15.5%"}
{"id": "K417G", "text": "Sampling=Investment Cast Test Bar As-Cast, Aging treatment specification850°C, 500h, Yield Strength (σP0.2) at 900°C=635MPa"}
{"id": "K417G", "text": "Sampling=Investment Cast Test Bar As-Cast, Aging treatment specification850°C, 500h, Tensile Strength (σb) at 900°C=795MPa"}
{"id": "K417G", "text": "Sampling=Investment Cast Test Bar As-Cast, Aging treatment specification850°C, 500h, Elongation (δ5) at 900°C=12%"}
{"id": "K417G", "text": "Sampling=Investment Cast Test Bar As-Cast, Aging treatment specification850°C, 500h, Reduction of Area (ψ) at 900°C=18%"}
{"id": "K417G", "text": "Sampling=Investment Cast Test Bar As-Cast, Aging treatment specification850°C, 1000h, Yield Strength (σP0.2) at 900°C=685MPa"}
{"id": "K417G", "text": "Sampling=Investment Cast Test Bar As-Cast, Aging treatment specification850°C, 1000h, Tensile Strength (σb) at 900°C=845MPa"}
{"id": "K417G", "text": "Sampling=Investment Cast Test Bar As-Cast, Aging treatment specification850°C, 1000h, Elongation (δ5) at 900°C=10%"}
{"id": "K417G", "text": "Sampling=Investment Cast Test Bar As-Cast, Aging treatment specification850°C, 1000h, Reduction of Area (ψ) at 900°C=13.5%"}
{"id": "K417G", "text": "Sampling=Investment Cast Test Bar As-Cast, 2500h, Aging Regime=850°C, Yield Strength (σP0.2) at 900°C=680MPa"}
{"id": "K417G", "text": "Sampling=Investment Cast Test Bar As-Cast, 2500h, Aging Regime=850°C, Tensile Strength (σb) at 900°C=835MPa"}
{"id": "K417G", "text": "Sampling=Investment Cast Test Bar As-Cast, 2500h, Aging Regime=850°C, Elongation (δ5) at 900°C=10%"}
{"id": "K417G", "text": "Sampling=Investment Cast Test Bar As-Cast, 2500h, Aging Regime=850°C, Reduction of Area (ψ) at 900°C=15.5%"}
{"id": "K417G", "text": "Sampling=Investment Cast Test Bar As-Cast, Aging treatment specification850°C, 3000h, Yield Strength (σP0.2) at 900°C=660MPa"}
{"id": "K417G", "text": "Sampling=Investment Cast Test Bar As-Cast, Aging treatment specification850°C, 3000h, Tensile Strength (σb) at 900°C=820MPa"}
{"id": "K417G", "text": "Sampling=Investment Cast Test Bar As-Cast, Aging treatment specification850°C, 3000h, Elongation (δ5) at 900°C=13%"}
{"id": "K417G", "text": "Sampling=Investment Cast Test Bar As-Cast, Aging treatment specification850°C, 3000h, Reduction of Area (ψ) at 900°C=22%"}
{"id": "K417G", "text": "Sampling=Investment Cast Test Bar As-Cast, 5000h, Aging Regime=850°C, Yield Strength (σP0.2) at 900°C=600MPa"}
{"id": "K417G", "text": "Sampling=Investment Cast Test Bar As-Cast, 5000h, Aging Regime=850°C, Tensile Strength (σb) at 900°C=720MPa"}
{"id": "K417G", "text": "Sampling=Investment Cast Test Bar As-Cast, 5000h, Aging Regime=850°C, Elongation (δ5) at 900°C=10%"}
{"id": "K417G", "text": "Sampling=Investment Cast Test Bar As-Cast, 5000h, Aging Regime=850°C, Reduction of Area (ψ) at 900°C=10%"}
{"id": "K417G", "text": "Sampling=Investment Cast Test Bar As-Cast, 10000h, Aging Regime=850°C, Yield Strength (σP0.2) at 900°C=575MPa"}
{"id": "K417G", "text": "Sampling=Investment Cast Test Bar As-Cast, 10000h, Aging Regime=850°C, Tensile Strength (σb) at 900°C=670MPa"}
{"id": "K417G", "text": "Sampling=Investment Cast Test Bar As-Cast, 10000h, Aging Regime=850°C, Elongation (δ5) at 900°C=8%"}
{"id": "K417G", "text": "Sampling=Investment Cast Test Bar As-Cast, 10000h, Aging Regime=850°C, Reduction of Area (ψ) at 900°C=6.5%"}
{"id": "K417G", "text": "Sampling=Investment Cast Test Bar As-Cast, 300h, Aging Regime=950°C, Yield Strength (σP0.2) at 900°C=660MPa"}
{"id": "K417G", "text": "Sampling=Investment Cast Test Bar As-Cast, 300h, Aging Regime=950°C, Tensile Strength (σb) at 900°C=825MPa"}
{"id": "K417G", "text": "Sampling=Investment Cast Test Bar As-Cast, 300h, Aging Regime=950°C, Elongation (δ5) at 900°C=9.5%"}
{"id": "K417G", "text": "Sampling=Investment Cast Test Bar As-Cast, 300h, Aging Regime=950°C, Reduction of Area (ψ) at 900°C=14.5%"}
{"id": "K417G", "text": "Sampling=Investment Cast Test Bar As-Cast, 1000h, Aging Regime=950°C, Yield Strength (σP0.2) at 900°C=610MPa"}
{"id": "K417G", "text": "Sampling=Investment Cast Test Bar As-Cast, 1000h, Aging Regime=950°C, Tensile Strength (σb) at 900°C=755MPa"}
{"id": "K417G", "text": "Sampling=Investment Cast Test Bar As-Cast, 1000h, Aging Regime=950°C, Elongation (δ5) at 900°C=10%"}
{"id": "K417G", "text": "Sampling=Investment Cast Test Bar As-Cast, 1000h, Aging Regime=950°C, Reduction of Area (ψ) at 900°C=11.5%"}
{"id": "K417G", "text": "Sampling=Investment Cast Test Bar As-Cast, 1500h, Aging Regime=950°C, Yield Strength (σP0.2) at 900°C=625MPa"}
{"id": "K417G", "text": "Sampling=Investment Cast Test Bar As-Cast, 1500h, Aging Regime=950°C, Tensile Strength (σb) at 900°C=775MPa"}
{"id": "K417G", "text": "Sampling=Investment Cast Test Bar As-Cast, 1500h, Aging Regime=950°C, Elongation (δ5) at 900°C=4.1%"}
{"id": "K417G", "text": "Sampling=Investment Cast Test Bar As-Cast, 1500h, Aging Regime=950°C, Reduction of Area (ψ) at 900°C=4.3%"}
{"id": "K417G", "text": "Sampling=Investment Cast Test Bar As-Cast, σDH at 20°C=1380MPa"}
{"id": "K417G", "text": "Sampling=Investment Cast Test Bar As-Cast, σDH at 700°C=1400MPa"}
{"id": "K417G", "text": "Sampling=Investment Cast Test Bar As-Cast, σDH at 900°C=1040MPa"}
{"id": "K417G", "text": "Sampling=Turbine Blade d3Specimen/Sample As-Cast, Tensile Strength (σb) at 900°C=720MPa"}
{"id": "K417G", "text": "Sampling=Turbine Blade d3Specimen/Sample As-Cast, Elongation (δ5) at 900°C=5.5%"}
{"id": "K417G", "text": "Sampling=Turbine Blade d3Specimen/Sample As-Cast, Reduction of Area (ψ) at 900°C=11%"}
{"id": "K417G", "text": "Sampling=Turbine Blade d3Specimen/Sample As-Cast, 500h, Aging Regime=750°C, Tensile Strength (σb) at 900°C=640MPa"}
{"id": "K417G", "text": "Sampling=Turbine Blade d3Specimen/Sample As-Cast, 500h, Aging Regime=750°C, Elongation (δ5) at 900°C=9.5%"}
{"id": "K417G", "text": "Sampling=Turbine Blade d3Specimen/Sample As-Cast, 500h, Aging Regime=750°C, Reduction of Area (ψ) at 900°C=14.5%"}
{"id": "K417G", "text": "Sampling=Turbine Blade d3Specimen/Sample As-Cast, 1000h, Aging Regime=750°C, Tensile Strength (σb) at 900°C=735MPa"}
{"id": "K417G", "text": "Sampling=Turbine Blade d3Specimen/Sample As-Cast, 1000h, Aging Regime=750°C, Elongation (δ5) at 900°C=4%"}
{"id": "K417G", "text": "Sampling=Turbine Blade d3Specimen/Sample As-Cast, 1000h, Aging Regime=750°C, Reduction of Area (ψ) at 900°C=14.5%"}
