Repository: JY18888/HTMAT-an-agent-for-superalloys

# HTMAT: A Knowledge-Data Dual-Driven Agent for Autonomous Superalloy Design

HTMAT (**H**igh-**T**emperature **M**aterials **A**gent) is a knowledge-graph-guided, prompt-engineered AI agent for the autonomous design of nickel-based single-crystal superalloys. By integrating a metallurgical knowledge graph with physics-informed deep learning models within a multi-stage reasoning pipeline, HTMAT converges from ~1.37 × 10⁹ possible compositions to a single Pareto-optimal alloy — **CSU-T1** — without any target composition specified in its instructions.

File: Alloy_KG_Project/1_Data/3.3.1english.jsonl (part 1 of 14)
{"id": "GH3030", "text": "Alloy GH3030, Sampling: Cold Rolled Sheet Standard Heat Treatment, θ: 550℃, σ10: 547MPa。"}
{"id": "GH3030", "text": "Alloy GH3030, Sampling: Cold Rolled Sheet Standard Heat Treatment, θ: 550℃, σ50: 433MPa。"}
{"id": "GH3030", "text": "Alloy GH3030, Sampling: Cold Rolled Sheet Standard Heat Treatment, θ: 550℃, σ100: 392MPa。"}
{"id": "GH3030", "text": "Alloy GH3030, Sampling: Cold Rolled Sheet Standard Heat Treatment, θ: 550℃, σ200: 354MPa。"}
{"id": "GH3030", "text": "Alloy GH3030, Sampling: Cold Rolled Sheet Standard Heat Treatment, θ: 550℃, σ500: 310MPa。"}
{"id": "GH3030", "text": "Alloy GH3030, Sampling: Cold Rolled Sheet Standard Heat Treatment, θ: 550℃, σ1000: 281MPa。"}
{"id": "GH3030", "text": "Alloy GH3030, Sampling: Cold Rolled Sheet Standard Heat Treatment, θ: 700℃, σ10: 157MPa。"}
{"id": "GH3030", "text": "Alloy GH3030, Sampling: Cold Rolled Sheet Standard Heat Treatment, θ: 700℃, σ50: 117MPa。"}
{"id": "GH3030", "text": "Alloy GH3030, Sampling: Cold Rolled Sheet Standard Heat Treatment, θ: 700℃, σ100: 103MPa。"}
{"id": "GH3030", "text": "Alloy GH3030, Sampling: Cold Rolled Sheet Standard Heat Treatment, θ: 700℃, σ200: 91MPa。"}
{"id": "GH3030", "text": "Alloy GH3030, Sampling: Cold Rolled Sheet Standard Heat Treatment, θ: 700℃, σ500: 77MPa。"}
{"id": "GH3030", "text": "Alloy GH3030, Sampling: Cold Rolled Sheet Standard Heat Treatment, θ: 700℃, σ1000: 68MPa。"}
{"id": "GH3030", "text": "Alloy GH3030, Sampling: Cold Rolled Sheet Standard Heat Treatment, θ: 800℃, σ10: 68MPa。"}
{"id": "GH3030", "text": "Alloy GH3030, Sampling: Cold Rolled Sheet Standard Heat Treatment, θ: 800℃, σ50: 47MPa。"}
{"id": "GH3030", "text": "Alloy GH3030, Sampling: Cold Rolled Sheet Standard Heat Treatment, θ: 800℃, σ100: 40MPa。"}
{"id": "GH3030", "text": "Alloy GH3030, Sampling: Cold Rolled Sheet Standard Heat Treatment, θ: 800℃, σ200: 34MPa。"}
{"id": "GH3030", "text": "Alloy GH3030, Sampling: Cold Rolled Sheet Standard Heat Treatment, θ: 800℃, σ500: 27MPa。"}
{"id": "GH3030", "text": "Alloy GH3030, Sampling: Cold Rolled Sheet Standard Heat Treatment, θ: 900℃, σ10: 33MPa。"}
{"id": "GH3030", "text": "Alloy GH3030, Sampling: Cold Rolled Sheet Standard Heat Treatment, θ: 900℃, σ50: 22MPa。"}
{"id": "GH3030", "text": "Alloy GH3030, Sampling: Cold Rolled Sheet Standard Heat Treatment, θ: 900℃, σ100: 18MPa。"}
{"id": "GH3030", "text": "Alloy GH3030, Sampling: Cold Rolled Sheet Standard Heat Treatment, θ: 900℃, σ200: 15MPa。"}
{"id": "GH3030", "text": "Alloy GH3030, Sampling: Cold Rolled Sheet Standard Heat Treatment, θ: 900℃, σ500: 12MPa。"}
{"id": "GH3030", "text": "Alloy GH3030, Sampling: Cold Rolled Sheet Standard Heat Treatment, θ: 900℃, σ1000: 10MPa。"}
{"id": "GH3030", "text": "Alloy GH3030, Sampling: Cold Rolled Sheet Standard Heat Treatment, θ: 700℃, σs10: 456MPa。"}
{"id": "GH3030", "text": "Alloy GH3030, Sampling: Cold Rolled Sheet Standard Heat Treatment, θ: 700℃, σs60: 412MPa。"}
{"id": "GH3030", "text": "Alloy GH3030, Sampling: Cold Rolled Sheet Standard Heat Treatment, θ: 700℃, σs120: 382MPa。"}
{"id": "GH3030", "text": "Alloy GH3030, Sampling: Cold Rolled Sheet Standard Heat Treatment, θ: 700℃, σs180: 363MPa。"}
{"id": "GH3030", "text": "Alloy GH3030, Sampling: Cold Rolled Sheet Standard Heat Treatment, θ: 700℃, σs300: 343MPa。"}
{"id": "GH3030", "text": "Alloy GH3030, Sampling: Cold Rolled Sheet Standard Heat Treatment, θ: 800℃, σs10: 304MPa。"}
{"id": "GH3030", "text": "Alloy GH3030, Sampling: Cold Rolled Sheet Standard Heat Treatment, θ: 800℃, σs60: 255MPa。"}
{"id": "GH3030", "text": "Alloy GH3030, Sampling: Cold Rolled Sheet Standard Heat Treatment, θ: 800℃, σs120: 226MPa。"}
{"id": "GH3030", "text": "Alloy GH3030, Sampling: Cold Rolled Sheet Standard Heat Treatment, θ: 800℃, σs180: 206MPa。"}
{"id": "GH3030", "text": "Alloy GH3030, Sampling: Cold Rolled Sheet Standard Heat Treatment, θ: 800℃, σs300: 191MPa。"}
{"id": "GH3030", "text": "Alloy GH3030, Sampling: Cold Rolled Sheet Standard Heat Treatment, θ: 900℃, σs10: 206MPa。"}
{"id": "GH3030", "text": "Alloy GH3030, Sampling: Cold Rolled Sheet Standard Heat Treatment, θ: 900℃, σs60: 157MPa。"}
{"id": "GH3030", "text": "Alloy GH3030, Sampling: Cold Rolled Sheet Standard Heat Treatment, θ: 900℃, σs120: 132MPa。"}
{"id": "GH3030", "text": "Alloy GH3030, Sampling: Cold Rolled Sheet Standard Heat Treatment, θ: 900℃, σs180: 118MPa。"}
{"id": "GH3030", "text": "Alloy GH3030, Sampling: Cold Rolled Sheet Standard Heat Treatment, θ: 900℃, σs300: 108MPa。"}
{"id": "GH3039", "text": "Alloy GH3039, Sampling: Cold Rolled Sheet 1080℃/AC, θ: 700℃, σ50: 180MPa。"}
{"id": "GH3039", "text": "Alloy GH3039, Sampling: Cold Rolled Sheet 1080℃/AC, θ: 700℃, σ100: 170MPa。"}
{"id": "GH3039", "text": "Alloy GH3039, Sampling: Cold Rolled Sheet 1080℃/AC, θ: 700℃, σ200: 160MPa。"}
{"id": "GH3039", "text": "Alloy GH3039, Sampling: Cold Rolled Sheet 1080℃/AC, θ: 700℃, σ500: 145MPa。"}
{"id": "GH3039", "text": "Alloy GH3039, Sampling: Cold Rolled Sheet 1080℃/AC, θ: 700℃, σ1000: 135MPa。"}
{"id": "GH3039", "text": "Alloy GH3039, Sampling: Cold Rolled Sheet 1080℃/AC, θ: 800℃, σ10: 159MPa。"}
{"id": "GH3039", "text": "Alloy GH3039, Sampling: Cold Rolled Sheet 1080℃/AC, θ: 800℃, σ50: 99MPa。"}
{"id": "GH3039", "text": "Alloy GH3039, Sampling: Cold Rolled Sheet 1080℃/AC, θ: 800℃, σ100: 81MPa。"}
{"id": "GH3039", "text": "Alloy GH3039, Sampling: Cold Rolled Sheet 1080℃/AC, θ: 800℃, σ200: 66MPa。"}
{"id": "GH3039", "text": "Alloy GH3039, Sampling: Cold Rolled Sheet 1080℃/AC, θ: 800℃, σ500: 51MPa。"}
{"id": "GH3039", "text": "Alloy GH3039, Sampling: Cold Rolled Sheet 1080℃/AC, θ: 800℃, σ1000: 42MPa。"}
{"id": "GH3039", "text": "Alloy GH3039, Sampling: Cold Rolled Sheet 1080℃/AC, θ: 900℃, σ10: 71MPa。"}
{"id": "GH3039", "text": "Alloy GH3039, Sampling: Cold Rolled Sheet 1080℃/AC, θ: 900℃, σ50: 42MPa。"}
{"id": "GH3039", "text": "Alloy GH3039, Sampling: Cold Rolled Sheet 1080℃/AC, θ: 900℃, σ100: 34MPa。"}
{"id": "GH3039", "text": "Alloy GH3039, Sampling: Cold Rolled Sheet 1080℃/AC, θ: 900℃, σ200: 27MPa。"}
{"id": "GH3039", "text": "Alloy GH3039, Sampling: Cold Rolled Sheet 1080℃/AC, θ: 900℃, σ500: 20MPa。"}
{"id": "GH3039", "text": "Alloy GH3039, Sampling: Cold Rolled Sheet 1080℃/AC, θ: 900℃, σ1000: 16MPa。"}
{"id": "GH3039", "text": "Alloy GH3039, Sampling: Cold Rolled Sheet 1170℃/AC, θ: 800℃, σ100: 88MPa。"}
{"id": "GH3039", "text": "Alloy GH3039, Sampling: Cold Rolled Sheet 1170℃/AC, θ: 800℃, σ200: 78MPa。"}
{"id": "GH3039", "text": "Alloy GH3039, Sampling: Cold Rolled Sheet 1170℃/AC, θ: 900℃, σ100: 39MPa。"}
{"id": "GH3039", "text": "Alloy GH3039, Sampling: Cold Rolled Sheet 1170℃/AC, θ: 900℃, σ200: 34MPa。"}
{"id": "GH3039", "text": "Alloy GH3039, Sampling: Cold Rolled Sheet, As-Supplied20℃, σb=824MPa, θ: 600℃, σs10: 726MPa。"}
{"id": "GH3039", "text": "Alloy GH3039, Sampling: Cold Rolled Sheet, As-Supplied20℃, σb=824MPa, θ: 600℃, σs300: 726MPa。"}
{"id": "GH3039", "text": "Alloy GH3039, Sampling: Cold Rolled Sheet, As-Supplied20℃, σb=824MPa, θ: 700℃, σs10: 598MPa。"}
{"id": "GH3039", "text": "Alloy GH3039, Sampling: Cold Rolled Sheet, As-Supplied20℃, σb=824MPa, θ: 700℃, σs60: 554MPa。"}
{"id": "GH3039", "text": "Alloy GH3039, Sampling: Cold Rolled Sheet, As-Supplied20℃, σb=824MPa, θ: 700℃, σs120: 525MPa。"}
{"id": "GH3039", "text": "Alloy GH3039, Sampling: Cold Rolled Sheet, As-Supplied20℃, σb=824MPa, θ: 700℃, σs180: 500MPa。"}
{"id": "GH3039", "text": "Alloy GH3039, Sampling: Cold Rolled Sheet, As-Supplied20℃, σb=824MPa, θ: 700℃, σs300: 471MPa。"}
{"id": "GH3039", "text": "Alloy GH3039, Sampling: Cold Rolled Sheet, As-Supplied20℃, σb=824MPa, θ: 800℃, σs10: 397MPa。"}
{"id": "GH3039", "text": "Alloy GH3039, Sampling: Cold Rolled Sheet, As-Supplied20℃, σb=824MPa, θ: 800℃, σs60: 353MPa。"}
{"id": "GH3039", "text": "Alloy GH3039, Sampling: Cold Rolled Sheet, As-Supplied20℃, σb=824MPa, θ: 800℃, σs120: 319MPa。"}
{"id": "GH3039", "text": "Alloy GH3039, Sampling: Cold Rolled Sheet, As-Supplied20℃, σb=824MPa, θ: 800℃, σs180: 294MPa。"}
{"id": "GH3039", "text": "Alloy GH3039, Sampling: Cold Rolled Sheet, As-Supplied20℃, σb=824MPa, θ: 800℃, σs300: 265MPa。"}
{"id": "GH3039", "text": "Alloy GH3039, Sampling: Cold Rolled Sheet, As-Supplied20℃, σb=824MPa, θ: 900℃, σs10: 255MPa。"}
{"id": "GH3039", "text": "Alloy GH3039, Sampling: Cold Rolled Sheet, As-Supplied20℃, σb=824MPa, θ: 900℃, σs60: 211MPa。"}
{"id": "GH3039", "text": "Alloy GH3039, Sampling: Cold Rolled Sheet, As-Supplied20℃, σb=824MPa, θ: 900℃, σs120: 186MPa。"}
{"id": "GH3039", "text": "Alloy GH3039, Sampling: Cold Rolled Sheet, As-Supplied20℃, σb=824MPa, θ: 900℃, σs180: 172MPa。"}
{"id": "GH3039", "text": "Alloy GH3039, Sampling: Cold Rolled Sheet, As-Supplied20℃, σb=824MPa, θ: 900℃, σs300: 152MPa。"}
{"id": "K417", "text": "Alloy K417, Sampling: Investment Cast Test Bar As-Cast, θ: 600℃, σ50: 1010MPa。"}
{"id": "K417", "text": "Alloy K417, Sampling: Investment Cast Test Bar As-Cast, θ: 600℃, σ100: 1000MPa。"}
{"id": "K417", "text": "Alloy K417, Sampling: Investment Cast Test Bar As-Cast, θ: 600℃, σ200: 970MPa。"}
{"id": "K417", "text": "Alloy K417, Sampling: Investment Cast Test Bar As-Cast, θ: 650℃, σ50: 885MPa。"}
{"id": "K417", "text": "Alloy K417, Sampling: Investment Cast Test Bar As-Cast, θ: 650℃, σ100: 853MPa。"}
{"id": "K417", "text": "Alloy K417, Sampling: Investment Cast Test Bar As-Cast, θ: 650℃, σ200: 845MPa。"}
{"id": "K417", "text": "Alloy K417, Sampling: Investment Cast Test Bar As-Cast, θ: 700℃, σ50: 790MPa。"}
{"id": "K417", "text": "Alloy K417, Sampling: Investment Cast Test Bar As-Cast, θ: 700℃, σ100: 760MPa。"}
{"id": "K417", "text": "Alloy K417, Sampling: Investment Cast Test Bar As-Cast, θ: 700℃, σ200: 750MPa。"}
{"id": "K417", "text": "Alloy K417, Sampling: Investment Cast Test Bar As-Cast, θ: 800℃, σ50: 590MPa。"}
{"id": "K417", "text": "Alloy K417, Sampling: Investment Cast Test Bar As-Cast, θ: 800℃, σ100: 570MPa。"}
{"id": "K417", "text": "Alloy K417, Sampling: Investment Cast Test Bar As-Cast, θ: 800℃, σ200: 530MPa。"}
{"id": "K417", "text": "Alloy K417, Sampling: Investment Cast Test Bar As-Cast, θ: 850℃, σ50: 470MPa。"}
{"id": "K417", "text": "Alloy K417, Sampling: Investment Cast Test Bar As-Cast, θ: 850℃, σ100: 421MPa。"}
{"id": "K417", "text": "Alloy K417, Sampling: Investment Cast Test Bar As-Cast, θ: 850℃, σ200: 392MPa。"}
{"id": "K417", "text": "Alloy K417, Sampling: Investment Cast Test Bar As-Cast, θ: 900℃, σ50: 343MPa。"}
{"id": "K417", "text": "Alloy K417, Sampling: Investment Cast Test Bar As-Cast, θ: 900℃, σ100: 314MPa。"}
{"id": "K417", "text": "Alloy K417, Sampling: Investment Cast Test Bar As-Cast, θ: 900℃, σ200: 283MPa。"}
{"id": "K417", "text": "Alloy K417, Sampling: Investment Cast Test Bar As-Cast, θ: 950℃, σ50: 225MPa。"}
{"id": "K417", "text": "Alloy K417, Sampling: Investment Cast Test Bar As-Cast, θ: 950℃, σ100: 210MPa。"}
{"id": "K417", "text": "Alloy K417, Sampling: Investment Cast Test Bar As-Cast, θ: 950℃, σ200: 190MPa。"}
{"id": "K417", "text": "Alloy K417, Sampling: Investment Cast Test Bar As-Cast, θ: 1000℃, σ50: 167MPa。"}
{"id": "K417", "text": "Alloy K417, Sampling: Investment Cast Test Bar As-Cast, θ: 1000℃, σ100: 150MPa。"}
{"id": "K417", "text": "Alloy K417, Sampling: Investment Cast Test Bar As-Cast, θ: 1000℃, σ200: 127MPa。"}
{"id": "K417", "text": "Alloy K417, Sampling: Investment casting Test bar As-Cast, θ: 700℃, σ: 764MPa, τ: 72h, τH: 140h。"}
{"id": "K417", "text": "Alloy K417, Sampling: Investment casting Test bar Diffusion coatingAl, θ: 700℃, σ: 755MPa, τH: ＞283h。"}
{"id": "K417", "text": "Alloy K417, Sampling: Investment casting Test bar As-Cast, θ: 800℃, σ: 539MPa, τ: 132h, τH: ＞300h。"}
{"id": "K417", "text": "Alloy K417, Sampling: Investment casting Test bar As-Cast, θ: 900℃, σ: 314MPa, τ: 121h, τH: ＞300h。"}
{"id": "GH3044", "text": "Alloy GH3044, Sampling: Cold Rolled Sheet Standard Heat Treatment, θ: 700℃, σ10: 408MPa。"}
{"id": "GH3044", "text": "Alloy GH3044, Sampling: Cold Rolled Sheet Standard Heat Treatment, θ: 700℃, σ30: 303MPa。"}
{"id": "GH3044", "text": "Alloy GH3044, Sampling: Cold Rolled Sheet Standard Heat Treatment, θ: 700℃, σ100: 217MPa。"}
{"id": "GH3044", "text": "Alloy GH3044, Sampling: Cold Rolled Sheet Standard Heat Treatment, θ: 700℃, σ300: 159MPa。"}
{"id": "GH3044", "text": "Alloy GH3044, Sampling: Cold Rolled Sheet Standard Heat Treatment, θ: 800℃, σ10: 173MPa。"}
{"id": "GH3044", "text": "Alloy GH3044, Sampling: Cold Rolled Sheet Standard Heat Treatment, θ: 800℃, σ30: 124MPa。"}
{"id": "GH3044", "text": "Alloy GH3044, Sampling: Cold Rolled Sheet Standard Heat Treatment, θ: 800℃, σ100: 86MPa。"}
{"id": "GH3044", "text": "Alloy GH3044, Sampling: Cold Rolled Sheet Standard Heat Treatment, θ: 800℃, σ300: 62MPa。"}
{"id": "GH3044", "text": "Alloy GH3044, Sampling: Cold Rolled Sheet Standard Heat Treatment, θ: 850℃, σ10: 113MPa。"}
{"id": "GH3044", "text": "Alloy GH3044, Sampling: Cold Rolled Sheet Standard Heat Treatment, θ: 850℃, σ30: 80MPa。"}
{"id": "GH3044", "text": "Alloy GH3044, Sampling: Cold Rolled Sheet Standard Heat Treatment, θ: 850℃, σ100: 55MPa。"}
{"id": "GH3044", "text": "Alloy GH3044, Sampling: Cold Rolled Sheet Standard Heat Treatment, θ: 850℃, σ300: 40MPa。"}
{"id": "GH3044", "text": "Alloy GH3044, Sampling: Cold Rolled Sheet Standard Heat Treatment, θ: 900℃, σ10: 74MPa。"}
{"id": "GH3044", "text": "Alloy GH3044, Sampling: Cold Rolled Sheet Standard Heat Treatment, θ: 900℃, σ30: 52MPa。"}
{"id": "GH3044", "text": "Alloy GH3044, Sampling: Cold Rolled Sheet Standard Heat Treatment, θ: 900℃, σ100: 37MPa。"}
{"id": "GH3044", "text": "Alloy GH3044, Sampling: Cold Rolled Sheet Standard Heat Treatment, θ: 900℃, σ300: 27MPa。"}
{"id": "GH3044", "text": "Alloy GH3044, Sampling: Cold Rolled Sheet Standard Heat Treatment, θ: 1000℃, σ10: 34MPa。"}
{"id": "GH3044", "text": "Alloy GH3044, Sampling: Cold Rolled Sheet Standard Heat Treatment, θ: 1000℃, σ30: 25MPa。"}
{"id": "GH3044", "text": "Alloy GH3044, Sampling: Cold Rolled Sheet Standard Heat Treatment, θ: 1000℃, σ100: 19MPa。"}
{"id": "GH3044", "text": "Alloy GH3044, Sampling: Cold Rolled Sheet Standard Heat Treatment, θ: 1000℃, σ300: 15MPa。"}
{"id": "GH3044", "text": "Alloy GH3044, Sampling: Cold Rolled Sheet 1190℃/AC, θ: 800℃, σ10: 140MPa。"}
{"id": "GH3044", "text": "Alloy GH3044, Sampling: Cold Rolled Sheet 1190℃/AC, θ: 800℃, σ100: 108MPa。"}
{"id": "GH3044", "text": "Alloy GH3044, Sampling: Cold Rolled Sheet 1190℃/AC, θ: 800℃, σ200: 97MPa。"}
{"id": "GH3044", "text": "Alloy GH3044, Sampling: Cold Rolled Sheet 1190℃/AC, θ: 800℃, σ500: 84MPa。"}
{"id": "GH3044", "text": "Alloy GH3044, Sampling: Cold Rolled Sheet 1190℃/AC, θ: 800℃, σ1000: 75MPa。"}
{"id": "GH3044", "text": "Alloy GH3044, Sampling: Cold Rolled Sheet 1190℃/AC, θ: 900℃, σ10: 80MPa。"}
{"id": "GH3044", "text": "Alloy GH3044, Sampling: Cold Rolled Sheet 1190℃/AC, θ: 900℃, σ100: 51MPa。"}
{"id": "GH3044", "text": "Alloy GH3044, Sampling: Cold Rolled Sheet 1190℃/AC, θ: 900℃, σ200: 42MPa。"}
{"id": "GH3044", "text": "Alloy GH3044, Sampling: Cold Rolled Sheet 1190℃/AC, θ: 900℃, σ500: 35MPa。"}
{"id": "GH3044", "text": "Alloy GH3044, Sampling: Cold Rolled Sheet 1190℃/AC, θ: 900℃, σ1000: 30MPa。"}
{"id": "GH3044", "text": "Alloy GH3044, Sampling: Cold Rolled Sheet 1190℃/AC, θ: 950℃, σ10: 52MPa。"}
{"id": "GH3044", "text": "Alloy GH3044, Sampling: Cold Rolled Sheet 1190℃/AC, θ: 950℃, σ100: 32MPa。"}
{"id": "GH3044", "text": "Alloy GH3044, Sampling: Cold Rolled Sheet 1190℃/AC, θ: 950℃, σ200: 28MPa。"}
{"id": "GH3044", "text": "Alloy GH3044, Sampling: Cold Rolled Sheet 1190℃/AC, θ: 1000℃, σ10: 37MPa。"}
{"id": "GH3044", "text": "Alloy GH3044, Sampling: Cold Rolled Sheet 1190℃/AC, θ: 1000℃, σ100: 24MPa。"}
{"id": "GH3044", "text": "Alloy GH3044, Sampling: Cold Rolled Sheet 1190℃/AC, θ: 1000℃, σ200: 20MPa。"}
{"id": "GH3044", "text": "Alloy GH3044, Sampling: Cold Rolled Sheet 1190℃/AC, θ: 1000℃, σ500: 17MPa。"}
{"id": "GH3044", "text": "Alloy GH3044, Sampling: Cold Rolled Sheet 1190℃/AC, θ: 1050℃, σ10: 26MPa。"}
{"id": "GH3044", "text": "Alloy GH3044, Sampling: Cold Rolled Sheet 1190℃/AC, θ: 1050℃, σ100: 16MPa。"}
{"id": "GH3044", "text": "Alloy GH3044, Sampling: Cold Rolled Sheet 1190℃/AC, θ: 1050℃, σ200: 14MPa。"}
{"id": "GH3044", "text": "Alloy GH3044, Sampling: Cold Rolled Thin Sheet As-Supplied σb=883MPa, θ: 700℃, σs10: 637MPa。"}
{"id": "GH3044", "text": "Alloy GH3044, Sampling: Cold Rolled Thin Sheet As-Supplied σb=883MPa, θ: 700℃, σs60: 623MPa。"}
{"id": "GH3044", "text": "Alloy GH3044, Sampling: Cold Rolled Thin Sheet As-Supplied σb=883MPa, θ: 700℃, σs120: 608MPa。"}
{"id": "GH3044", "text": "Alloy GH3044, Sampling: Cold Rolled Thin Sheet As-Supplied σb=883MPa, θ: 700℃, σs180: 593MPa。"}
{"id": "GH3044", "text": "Alloy GH3044, Sampling: Cold Rolled Thin Sheet As-Supplied σb=883MPa, θ: 800℃, σs10: 500MPa。"}
{"id": "GH3044", "text": "Alloy GH3044, Sampling: Cold Rolled Thin Sheet As-Supplied σb=883MPa, θ: 800℃, σs60: 392MPa。"}
{"id": "GH3044", "text": "Alloy GH3044, Sampling: Cold Rolled Thin Sheet As-Supplied σb=883MPa, θ: 800℃, σs120: 343MPa。"}
{"id": "GH3044", "text": "Alloy GH3044, Sampling: Cold Rolled Thin Sheet As-Supplied σb=883MPa, θ: 800℃, σs180: 333MPa。"}
{"id": "GH3044", "text": "Alloy GH3044, Sampling: Cold Rolled Thin Sheet As-Supplied σb=883MPa, θ: 900℃, σs10: 304MPa。"}
{"id": "GH3044", "text": "Alloy GH3044, Sampling: Cold Rolled Thin Sheet As-Supplied σb=883MPa, θ: 900℃, σs60: 216MPa。"}
{"id": "GH3044", "text": "Alloy GH3044, Sampling: Cold Rolled Thin Sheet As-Supplied σb=883MPa, θ: 900℃, σs120: 191MPa。"}
{"id": "GH3044", "text": "Alloy GH3044, Sampling: Cold Rolled Thin Sheet As-Supplied σb=883MPa, θ: 900℃, σs180: 186MPa。"}
{"id": "GH3044", "text": "Alloy GH3044, Sampling: Cold Rolled Thin Sheet As-Supplied σb=883MPa, θ: 1000℃, σs10: 196MPa。"}
{"id": "GH3044", "text": "Alloy GH3044, Sampling: Cold Rolled Thin Sheet As-Supplied σb=883MPa, θ: 1000℃, σs60: 118MPa。"}
{"id": "GH3044", "text": "Alloy GH3044, Sampling: Cold Rolled Thin Sheet As-Supplied σb=883MPa, θ: 1000℃, σs120: 98MPa。"}
{"id": "GH3044", "text": "Alloy GH3044, Sampling: Cold Rolled Thin Sheet As-Supplied σb=883MPa, θ: 1000℃, σs180: 93MPa。"}
{"id": "K417G", "text": "Alloy K417G, Sampling: Investment Cast Test Bar As-Cast, θ: 700℃, σ: 765MPa, τ: 152h, δ₅: 5.2%, τH: ＞328h。"}
{"id": "K417G", "text": "Alloy K417G, Sampling: Investment Cast Test Bar As-Cast, θ: 760℃, σ: 647MPa, τ: 108h, τH: ＞313h。"}
{"id": "K417G", "text": "Alloy K417G, Sampling: Investment Cast Test Bar As-Cast, θ: 760℃, σ: 686MPa, τ: 56h, δ₅: 3.9%, τH: ＞406h。"}
{"id": "K417G", "text": "Alloy K417G, Sampling: Investment Cast Test Bar As-Cast, θ: 800℃, σ: 539MPa, τ: 183h, τH: ＞328h。"}
{"id": "K417G", "text": "Alloy K417G, Sampling: Investment Cast Test Bar As-Cast, θ: 900℃, σ: 314MPa, τ: 128h, τH: ＞301h。"}
{"id": "K417G", "text": "Alloy K417G, Sampling: Investment Cast Test Bar As-Cast, θ: 600℃, σ100: 979MPa。"}
{"id": "K417G", "text": "Alloy K417G, Sampling: Investment Cast Test Bar As-Cast, θ: 600℃, σ200: 963MPa。"}
{"id": "K417G", "text": "Alloy K417G, Sampling: Investment Cast Test Bar As-Cast, θ: 600℃, σ500: 956MPa。"}
{"id": "K417G", "text": "Alloy K417G, Sampling: Investment Cast Test Bar As-Cast, θ: 600℃, σ1000: 946MPa。"}
{"id": "K417G", "text": "Alloy K417G, Sampling: Investment Cast Test Bar As-Cast, θ: 700℃, σ100: 792MPa。"}
{"id": "K417G", "text": "Alloy K417G, Sampling: Investment Cast Test Bar As-Cast, θ: 700℃, σ200: 754MPa。"}
{"id": "K417G", "text": "Alloy K417G, Sampling: Investment Cast Test Bar As-Cast, θ: 700℃, σ500: 736MPa。"}
{"id": "K417G", "text": "Alloy K417G, Sampling: Investment Cast Test Bar As-Cast, θ: 700℃, σ1000: 712MPa。"}
{"id": "K417G", "text": "Alloy K417G, Sampling: Investment Cast Test Bar As-Cast, θ: 750℃, σ100: 710MPa。"}
{"id": "K417G", "text": "Alloy K417G, Sampling: Investment Cast Test Bar As-Cast, θ: 750℃, σ200: 649MPa。"}
{"id": "K417G", "text": "Alloy K417G, Sampling: Investment Cast Test Bar As-Cast, θ: 750℃, σ500: 620MPa。"}
{"id": "K417G", "text": "Alloy K417G, Sampling: Investment Cast Test Bar As-Cast, θ: 750℃, σ1000: 582MPa。"}
{"id": "K417G", "text": "Alloy K417G, Sampling: Investment Cast Test Bar As-Cast, θ: 800℃, σ100: 580MPa。"}
{"id": "K417G", "text": "Alloy K417G, Sampling: Investment Cast Test Bar As-Cast, θ: 800℃, σ200: 523MPa。"}
{"id": "K417G", "text": "Alloy K417G, Sampling: Investment Cast Test Bar As-Cast, θ: 800℃, σ500: 496MPa。"}
{"id": "K417G", "text": "Alloy K417G, Sampling: Investment Cast Test Bar As-Cast, θ: 800℃, σ1000: 460MPa。"}
{"id": "K417G", "text": "Alloy K417G, Sampling: Investment Cast Test Bar As-Cast, θ: 900℃, σ100: 335MPa。"}
{"id": "K417G", "text": "Alloy K417G, Sampling: Investment Cast Test Bar As-Cast, θ: 900℃, σ200: 290MPa。"}
{"id": "K417G", "text": "Alloy K417G, Sampling: Investment Cast Test Bar As-Cast, θ: 900℃, σ500: 269MPa。"}
{"id": "K417G", "text": "Alloy K417G, Sampling: Investment Cast Test Bar As-Cast, θ: 900℃, σ1000: 240MPa。"}
{"id": "K417G", "text": "Alloy K417G, Sampling: Investment Cast Test Bar As-Cast, θ: 1000℃, σ100: 143MPa。"}
{"id": "K417G", "text": "Alloy K417G, Sampling: Investment Cast Test Bar As-Cast, θ: 1000℃, σ200: 106MPa。"}
{"id": "GH3128", "text": "Alloy GH3128, Sampling: δ1.0～1.5Cold Rolled Sheet 1200℃×20min/AC, θ: 700℃, σ10: 412MPa。"}
{"id": "GH3128", "text": "Alloy GH3128, Sampling: δ1.0～1.5Cold Rolled Sheet 1200℃×20min/AC, θ: 700℃, σ100: 282MPa。"}
{"id": "GH3128", "text": "Alloy GH3128, Sampling: δ1.0～1.5Cold Rolled Sheet 1200℃×20min/AC, θ: 700℃, σ200: 252MPa。"}
{"id": "GH3128", "text": "Alloy GH3128, Sampling: δ1.0～1.5Cold Rolled Sheet 1200℃×20min/AC, θ: 700℃, σ500: 216MPa。"}
{"id": "GH3128", "text": "Alloy GH3128, Sampling: δ1.0～1.5Cold Rolled Sheet 1200℃×20min/AC, θ: 700℃, σ1000: 193MPa。"}
{"id": "GH3128", "text": "Alloy GH3128, Sampling: δ1.0～1.5Cold Rolled Sheet 1200℃×20min/AC, θ: 700℃, σ2000: 172MPa。"}
{"id": "GH3128", "text": "Alloy GH3128, Sampling: δ1.0～1.5Cold Rolled Sheet 1200℃×20min/AC, θ: 700℃, σ5000: 148MPa。"}
{"id": "GH3128", "text": "Alloy GH3128, Sampling: δ1.0～1.5Cold Rolled Sheet 1200℃×20min/AC, θ: 800℃, σ10: 195MPa。"}
{"id": "GH3128", "text": "Alloy GH3128, Sampling: δ1.0～1.5Cold Rolled Sheet 1200℃×20min/AC, θ: 800℃, σ100: 133MPa。"}
{"id": "GH3128", "text": "Alloy GH3128, Sampling: δ1.0～1.5Cold Rolled Sheet 1200℃×20min/AC, θ: 800℃, σ200: 119MPa。"}
{"id": "GH3128", "text": "Alloy GH3128, Sampling: δ1.0～1.5Cold Rolled Sheet 1200℃×20min/AC, θ: 800℃, σ500: 102MPa。"}
{"id": "GH3128", "text": "Alloy GH3128, Sampling: δ1.0～1.5Cold Rolled Sheet 1200℃×20min/AC, θ: 800℃, σ1000: 89MPa。"}
{"id": "GH3128", "text": "Alloy GH3128, Sampling: δ1.0～1.5Cold Rolled Sheet 1200℃×20min/AC, θ: 800℃, σ2000: 77MPa。"}
{"id": "GH3128", "text": "Alloy GH3128, Sampling: δ1.0～1.5Cold Rolled Sheet 1200℃×20min/AC, θ: 800℃, σ5000: 64MPa。"}
{"id": "GH3128", "text": "Alloy GH3128, Sampling: δ1.0～1.5Cold Rolled Sheet 1200℃×20min/AC, θ: 800℃, σ10000: 56MPa。"}
{"id": "GH3128", "text": "Alloy GH3128, Sampling: δ1.0～1.5Cold Rolled Sheet 1200℃×20min/AC, θ: 800℃, σ20000: 49MPa。"}
{"id": "GH3128", "text": "Alloy GH3128, Sampling: δ1.0～1.5Cold Rolled Sheet 1200℃×20min/AC, θ: 850℃, σ10: 152MPa。"}
{"id": "GH3128", "text": "Alloy GH3128, Sampling: δ1.0～1.5Cold Rolled Sheet 1200℃×20min/AC, θ: 850℃, σ100: 94MPa。"}
{"id": "GH3128", "text": "Alloy GH3128, Sampling: δ1.0～1.5Cold Rolled Sheet 1200℃×20min/AC, θ: 850℃, σ200: 81MPa。"}
{"id": "GH3128", "text": "Alloy GH3128, Sampling: δ1.0～1.5Cold Rolled Sheet 1200℃×20min/AC, θ: 850℃, σ500: 67MPa。"}
{"id": "GH3128", "text": "Alloy GH3128, Sampling: δ1.0～1.5Cold Rolled Sheet 1200℃×20min/AC, θ: 850℃, σ1000: 58MPa。"}
{"id": "GH3128", "text": "Alloy GH3128, Sampling: δ1.0～1.5Cold Rolled Sheet 1200℃×20min/AC, θ: 850℃, σ2000: 50MPa。"}
{"id": "GH3128", "text": "Alloy GH3128, Sampling: δ1.0～1.5Cold Rolled Sheet 1200℃×20min/AC, θ: 850℃, σ5000: 41MPa。"}
{"id": "GH3128", "text": "Alloy GH3128, Sampling: δ1.0～1.5Cold Rolled Sheet 1200℃×20min/AC, θ: 850℃, σ10000: 36MPa。"}
{"id": "GH3128", "text": "Alloy GH3128, Sampling: δ1.0～1.5Cold Rolled Sheet 1200℃×20min/AC, θ: 850℃, σ20000: 31MPa。"}
{"id": "GH3128", "text": "Alloy GH3128, Sampling: δ1.0～1.5Cold Rolled Sheet 1200℃×20min/AC, θ: 900℃, σ10: 105MPa。"}
{"id": "GH3128", "text": "Alloy GH3128, Sampling: δ1.0～1.5Cold Rolled Sheet 1200℃×20min/AC, θ: 900℃, σ100: 63MPa。"}
{"id": "GH3128", "text": "Alloy GH3128, Sampling: δ1.0～1.5Cold Rolled Sheet 1200℃×20min/AC, θ: 900℃, σ200: 54MPa。"}
{"id": "GH3128", "text": "Alloy GH3128, Sampling: δ1.0～1.5Cold Rolled Sheet 1200℃×20min/AC, θ: 900℃, σ500: 44MPa。"}
{"id": "GH3128", "text": "Alloy GH3128, Sampling: δ1.0～1.5Cold Rolled Sheet 1200℃×20min/AC, θ: 900℃, σ1000: 38MPa。"}
{"id": "GH3128", "text": "Alloy GH3128, Sampling: δ1.0～1.5Cold Rolled Sheet 1200℃×20min/AC, θ: 900℃, σ2000: 33MPa。"}
{"id": "GH3128", "text": "Alloy GH3128, Sampling: δ1.0～1.5Cold Rolled Sheet 1200℃×20min/AC, θ: 900℃, σ5000: 26MPa。"}
{"id": "GH3128", "text": "Alloy GH3128, Sampling: δ1.0～1.5Cold Rolled Sheet 1200℃×20min/AC, θ: 900℃, σ10000: 23MPa。"}
{"id": "GH3128", "text": "Alloy GH3128, Sampling: δ1.0～1.5Cold Rolled Sheet 1200℃×20min/AC, θ: 900℃, σ20000: 19MPa。"}
{"id": "GH3128", "text": "Alloy GH3128, Sampling: δ1.0～1.5Cold Rolled Sheet 1200℃×20min/AC, θ: 900℃, σ50000: 16MPa。"}
{"id": "GH3128", "text": "Alloy GH3128, Sampling: δ1.0～1.5Cold Rolled Sheet 1200℃×20min/AC, θ: 950℃, σ10: 72MPa。"}
{"id": "GH3128", "text": "Alloy GH3128, Sampling: δ1.0～1.5Cold Rolled Sheet 1200℃×20min/AC, θ: 950℃, σ100: 42MPa。"}
{"id": "GH3128", "text": "Alloy GH3128, Sampling: δ1.0～1.5Cold Rolled Sheet 1200℃×20min/AC, θ: 950℃, σ200: 36MPa。"}
{"id": "GH3128", "text": "Alloy GH3128, Sampling: δ1.0～1.5Cold Rolled Sheet 1200℃×20min/AC, θ: 950℃, σ500: 28MPa。"}
{"id": "GH3128", "text": "Alloy GH3128, Sampling: δ1.0～1.5Cold Rolled Sheet 1200℃×20min/AC, θ: 950℃, σ1000: 24MPa。"}
{"id": "GH3128", "text": "Alloy GH3128, Sampling: δ1.0～1.5Cold Rolled Sheet 1200℃×20min/AC, θ: 950℃, σ2000: 20MPa。"}
{"id": "GH3128", "text": "Alloy GH3128, Sampling: δ1.0～1.5Cold Rolled Sheet 1200℃×20min/AC, θ: 950℃, σ5000: 16MPa。"}
{"id": "GH3128", "text": "Alloy GH3128, Sampling: δ1.0～1.5Cold Rolled Sheet 1200℃×20min/AC, θ: 950℃, σ10000: 14MPa。"}
{"id": "GH3128", "text": "Alloy GH3128, Sampling: δ1.0～1.5Cold Rolled Sheet 1200℃×20min/AC, θ: 1000℃, σ10: 47MPa。"}
{"id": "GH3128", "text": "Alloy GH3128, Sampling: δ1.0～1.5Cold Rolled Sheet 1200℃×20min/AC, θ: 1000℃, σ100: 27MPa。"}
{"id": "GH3128", "text": "Alloy GH3128, Sampling: δ1.0～1.5Cold Rolled Sheet 1200℃×20min/AC, θ: 1000℃, σ200: 23MPa。"}
{"id": "GH3128", "text": "Alloy GH3128, Sampling: δ1.0～1.5Cold Rolled Sheet 1200℃×20min/AC, θ: 1000℃, σ500: 19MPa。"}
{"id": "GH3128", "text": "Alloy GH3128, Sampling: δ1.0～1.5Cold Rolled Sheet 1200℃×20min/AC, θ: 1000℃, σ1000: 16MPa。"}
{"id": "GH3128", "text": "Alloy GH3128, Sampling: δ1.0～1.5Cold Rolled Sheet 1200℃×20min/AC, θ: 1000℃, σ2000: 14MPa。"}
{"id": "GH3128", "text": "Alloy GH3128, Sampling: δ1.0～1.5Cold Rolled Sheet 1200℃×20min/AC, θ: 1050℃, σ10: 34MPa。"}
{"id": "GH3128", "text": "Alloy GH3128, Sampling: δ1.0～1.5Cold Rolled Sheet 1200℃×20min/AC, θ: 1050℃, σ100: 19MPa。"}
{"id": "GH3128", "text": "Alloy GH3128, Sampling: δ1.0～1.5Cold Rolled Sheet 1200℃×20min/AC, θ: 1050℃, σ200: 16MPa。"}
{"id": "GH3128", "text": "Alloy GH3128, Sampling: δ1.0～1.5Cold Rolled Sheet 1200℃×20min/AC, θ: 1050℃, σ500: 13MPa。"}
{"id": "GH3128", "text": "Alloy GH3128, Sampling: δ1.0～1.5Cold Rolled Sheet 1200℃×20min/AC, θ: 1050℃, σ1000: 11MPa。"}
{"id": "K417L", "text": "Alloy K417L, Sampling: Investment Cast Test Bar As-Cast, θ: 750℃, σ100: 600MPa。"}
{"id": "K417L", "text": "Alloy K417L, Sampling: Investment Cast Test Bar As-Cast, θ: 750℃, σ200: 510MPa。"}
{"id": "K417L", "text": "Alloy K417L, Sampling: Investment Cast Test Bar As-Cast, θ: 800℃, σ100: 480MPa。"}
{"id": "K417L", "text": "Alloy K417L, Sampling: Investment Cast Test Bar As-Cast, θ: 800℃, σ200: 400MPa。"}
{"id": "K417L", "text": "Alloy K417L, Sampling: Investment Cast Test Bar As-Cast, θ: 850℃, σ100: 350MPa。"}
{"id": "K417L", "text": "Alloy K417L, Sampling: Investment Cast Test Bar As-Cast, θ: 850℃, σ200: 310MPa。"}
{"id": "K417L", "text": "Alloy K417L, Sampling: Investment Cast Test Bar As-Cast, θ: 900℃, σ100: 260MPa。"}
{"id": "K417L", "text": "Alloy K417L, Sampling: Investment Cast Test Bar As-Cast, θ: 900℃, σ200: 230MPa。"}
{"id": "K417L", "text": "Alloy K417L, Sampling: Investment Cast Test Bar As-Cast, θ: 950℃, σ100: 170MPa。"}
{"id": "K417L", "text": "Alloy K417L, Sampling: Investment Cast Test Bar As-Cast, θ: 950℃, σ200: 150MPa。"}
{"id": "K417L", "text": "Alloy K417L, Sampling: Investment Cast Test Bar As-Cast, θ: 1030℃, σ100: 100MPa。"}
{"id": "K417L", "text": "Alloy K417L, Sampling: Investment Cast Test Bar As-Cast, θ: 1030℃, σ200: 110MPa。"}
{"id": "GH3170", "text": "Alloy GH3170, Sampling: δ1.5Cold Rolled Sheet 1230℃×10min/AC, θ: 800℃, σ10: 240MPa。"}
{"id": "GH3170", "text": "Alloy GH3170, Sampling: δ1.5Cold Rolled Sheet 1230℃×10min/AC, θ: 800℃, σ100: 186MPa。"}
{"id": "GH3170", "text": "Alloy GH3170, Sampling: δ1.5Cold Rolled Sheet 1230℃×10min/AC, θ: 800℃, σ1000: 134MPa。"}
{"id": "GH3170", "text": "Alloy GH3170, Sampling: δ1.5Cold Rolled Sheet 1230℃×10min/AC, θ: 900℃, σ10: 114MPa。"}
{"id": "GH3170", "text": "Alloy GH3170, Sampling: δ1.5Cold Rolled Sheet 1230℃×10min/AC, θ: 900℃, σ100: 88MPa。"}
{"id": "GH3170", "text": "Alloy GH3170, Sampling: δ1.5Cold Rolled Sheet 1230℃×10min/AC, θ: 900℃, σ1000: 64MPa。"}
{"id": "GH3170", "text": "Alloy GH3170, Sampling: δ1.5Cold Rolled Sheet 1230℃×10min/AC, θ: 950℃, σ10: 93MPa。"}
{"id": "GH3170", "text": "Alloy GH3170, Sampling: δ1.5Cold Rolled Sheet 1230℃×10min/AC, θ: 950℃, σ100: 67MPa。"}
{"id": "GH3170", "text": "Alloy GH3170, Sampling: δ1.5Cold Rolled Sheet 1230℃×10min/AC, θ: 950℃, σ1000: 38MPa。"}
{"id": "GH3170", "text": "Alloy GH3170, Sampling: δ1.5Cold Rolled Sheet 1230℃×10min/AC, θ: 1000℃, σ10: 69MPa。"}
{"id": "GH3170", "text": "Alloy GH3170, Sampling: δ1.5Cold Rolled Sheet 1230℃×10min/AC, θ: 1000℃, σ100: 44MPa。"}
{"id": "GH3170", "text": "Alloy GH3170, Sampling: δ1.5Cold Rolled Sheet 1230℃×10min/AC, θ: 1000℃, σ1000: 19MPa。"}
{"id": "K418", "text": "Alloy K418, Sampling: Investment Cast Test Bar As-Cast, θ: 650℃, σ100: 833MPa。"}
{"id": "K418", "text": "Alloy K418, Sampling: Investment Cast Test Bar As-Cast, θ: 650℃, σ200: 820MPa。"}
{"id": "K418", "text": "Alloy K418, Sampling: Investment Cast Test Bar As-Cast, θ: 650℃, σ300: 810MPa。"}
{"id": "K418", "text": "Alloy K418, Sampling: Investment Cast Test Bar As-Cast, θ: 650℃, σ500: 804MPa。"}
{"id": "K418", "text": "Alloy K418, Sampling: Investment Cast Test Bar As-Cast, θ: 650℃, σ1000: 774MPa。"}
{"id": "K418", "text": "Alloy K418, Sampling: Investment Cast Test Bar As-Cast, θ: 700℃, σ50: 810MPa。"}
{"id": "K418", "text": "Alloy K418, Sampling: Investment Cast Test Bar As-Cast, θ: 700℃, σ100: 725MPa。"}
{"id": "K418", "text": "Alloy K418, Sampling: Investment Cast Test Bar As-Cast, θ: 700℃, σ200: 720MPa。"}
{"id": "K418", "text": "Alloy K418, Sampling: Investment Cast Test Bar As-Cast, θ: 700℃, σ300: 710MPa。"}
{"id": "K418", "text": "Alloy K418, Sampling: Investment Cast Test Bar As-Cast, θ: 700℃, σ500: 666MPa。"}
{"id": "K418", "text": "Alloy K418, Sampling: Investment Cast Test Bar As-Cast, θ: 700℃, σ1000: 627MPa。"}
{"id": "K418", "text": "Alloy K418, Sampling: Investment Cast Test Bar As-Cast, θ: 700℃, σ2000: 610MPa。"}
{"id": "K418", "text": "Alloy K418, Sampling: Investment Cast Test Bar As-Cast, θ: 732℃, σ50: 710MPa。"}
{"id": "K418", "text": "Alloy K418, Sampling: Investment Cast Test Bar As-Cast, θ: 732℃, σ100: 666MPa。"}
{"id": "K418", "text": "Alloy K418, Sampling: Investment Cast Test Bar As-Cast, θ: 732℃, σ200: 650MPa。"}
{"id": "K418", "text": "Alloy K418, Sampling: Investment Cast Test Bar As-Cast, θ: 732℃, σ300: 630MPa。"}
{"id": "K418", "text": "Alloy K418, Sampling: Investment Cast Test Bar As-Cast, θ: 732℃, σ500: 588MPa。"}
{"id": "K418", "text": "Alloy K418, Sampling: Investment Cast Test Bar As-Cast, θ: 732℃, σ1000: 549MPa。"}
{"id": "K418", "text": "Alloy K418, Sampling: Investment Cast Test Bar As-Cast, θ: 732℃, σ2000: 530MPa。"}
{"id": "K418", "text": "Alloy K418, Sampling: Investment Cast Test Bar As-Cast, θ: 732℃, σ5000: 470MPa。"}
{"id": "K418", "text": "Alloy K418, Sampling: Investment Cast Test Bar As-Cast, θ: 732℃, σ10000: 441MPa。"}
{"id": "K418", "text": "Alloy K418, Sampling: Investment Cast Test Bar As-Cast, θ: 750℃, σ50: 680MPa。"}
{"id": "K418", "text": "Alloy K418, Sampling: Investment Cast Test Bar As-Cast, θ: 750℃, σ100: 617MPa。"}
{"id": "K418", "text": "Alloy K418, Sampling: Investment Cast Test Bar As-Cast, θ: 750℃, σ200: 610MPa。"}
{"id": "K418", "text": "Alloy K418, Sampling: Investment Cast Test Bar As-Cast, θ: 750℃, σ300: 600MPa。"}
{"id": "K418", "text": "Alloy K418, Sampling: Investment Cast Test Bar As-Cast, θ: 750℃, σ500: 539MPa。"}
{"id": "K418", "text": "Alloy K418, Sampling: Investment Cast Test Bar As-Cast, θ: 750℃, σ1000: 510MPa。"}
{"id": "K418", "text": "Alloy K418, Sampling: Investment Cast Test Bar As-Cast, θ: 750℃, σ2000: 480MPa。"}
{"id": "K418", "text": "Alloy K418, Sampling: Investment Cast Test Bar As-Cast, θ: 750℃, σ5000: 412MPa。"}
{"id": "K418", "text": "Alloy K418, Sampling: Investment Cast Test Bar As-Cast, θ: 750℃, σ10000: 372MPa。"}
{"id": "K418", "text": "Alloy K418, Sampling: Investment Cast Test Bar As-Cast, θ: 800℃, σ50: 560MPa。"}
{"id": "K418", "text": "Alloy K418, Sampling: Investment Cast Test Bar As-Cast, θ: 800℃, σ100: 480MPa。"}
{"id": "K418", "text": "Alloy K418, Sampling: Investment Cast Test Bar As-Cast, θ: 800℃, σ200: 470MPa。"}
{"id": "K418", "text": "Alloy K418, Sampling: Investment Cast Test Bar As-Cast, θ: 800℃, σ300: 460MPa。"}
{"id": "K418", "text": "Alloy K418, Sampling: Investment Cast Test Bar As-Cast, θ: 800℃, σ500: 412MPa。"}
{"id": "K418", "text": "Alloy K418, Sampling: Investment Cast Test Bar As-Cast, θ: 800℃, σ1000: 363MPa。"}
{"id": "K418", "text": "Alloy K418, Sampling: Investment Cast Test Bar As-Cast, θ: 800℃, σ2000: 340MPa。"}
{"id": "K418", "text": "Alloy K418, Sampling: Investment Cast Test Bar As-Cast, θ: 800℃, σ5000: 294MPa。"}
{"id": "K418", "text": "Alloy K418, Sampling: Investment Cast Test Bar As-Cast, θ: 800℃, σ10000: 255MPa。"}
{"id": "K418", "text": "Alloy K418, Sampling: Investment Cast Test Bar As-Cast, θ: 816℃, σ50: 540MPa。"}
{"id": "K418", "text": "Alloy K418, Sampling: Investment Cast Test Bar As-Cast, θ: 816℃, σ100: 441MPa。"}
{"id": "K418", "text": "Alloy K418, Sampling: Investment Cast Test Bar As-Cast, θ: 816℃, σ200: 430MPa。"}
{"id": "K418", "text": "Alloy K418, Sampling: Investment Cast Test Bar As-Cast, θ: 816℃, σ300: 400MPa。"}
{"id": "K418", "text": "Alloy K418, Sampling: Investment Cast Test Bar As-Cast, θ: 816℃, σ500: 363MPa。"}
{"id": "K418", "text": "Alloy K418, Sampling: Investment Cast Test Bar As-Cast, θ: 816℃, σ1000: 323MPa。"}
{"id": "K418", "text": "Alloy K418, Sampling: Investment Cast Test Bar As-Cast, θ: 816℃, σ2000: 300MPa。"}
{"id": "K418", "text": "Alloy K418, Sampling: Investment Cast Test Bar As-Cast, θ: 816℃, σ5000: 255MPa。"}
{"id": "K418", "text": "Alloy K418, Sampling: Investment Cast Test Bar As-Cast, θ: 816℃, σ10000: 235MPa。"}
{"id": "K418", "text": "Alloy K418, Sampling: Investment Cast Test Bar As-Cast, θ: 850℃, σ50: 410MPa。"}
{"id": "K418", "text": "Alloy K418, Sampling: Investment Cast Test Bar As-Cast, θ: 850℃, σ100: 372MPa。"}
{"id": "K418", "text": "Alloy K418, Sampling: Investment Cast Test Bar As-Cast, θ: 850℃, σ200: 350MPa。"}
{"id": "K418", "text": "Alloy K418, Sampling: Investment Cast Test Bar As-Cast, θ: 850℃, σ300: 310MPa。"}
{"id": "K418", "text": "Alloy K418, Sampling: Investment Cast Test Bar As-Cast, θ: 850℃, σ500: 294MPa。"}
{"id": "K418", "text": "Alloy K418, Sampling: Investment Cast Test Bar As-Cast, θ: 850℃, σ1000: 265MPa。"}
{"id": "K418", "text": "Alloy K418, Sampling: Investment Cast Test Bar As-Cast, θ: 850℃, σ2000: 240MPa。"}
{"id": "K418", "text": "Alloy K418, Sampling: Investment Cast Test Bar As-Cast, θ: 850℃, σ5000: 206MPa。"}
{"id": "K418", "text": "Alloy K418, Sampling: Investment Cast Test Bar As-Cast, θ: 850℃, σ10000: 167MPa。"}
{"id": "K418", "text": "Alloy K418, Sampling: Investment Cast Test Bar As-Cast, θ: 900℃, σ50: 300MPa。"}
{"id": "K418", "text": "Alloy K418, Sampling: Investment Cast Test Bar As-Cast, θ: 900℃, σ100: 274MPa。"}
{"id": "K418", "text": "Alloy K418, Sampling: Investment Cast Test Bar As-Cast, θ: 900℃, σ200: 250MPa。"}
{"id": "K418", "text": "Alloy K418, Sampling: Investment Cast Test Bar As-Cast, θ: 900℃, σ300: 230MPa。"}
{"id": "K418", "text": "Alloy K418, Sampling: Investment Cast Test Bar As-Cast, θ: 900℃, σ500: 216MPa。"}
{"id": "K418", "text": "Alloy K418, Sampling: Investment Cast Test Bar As-Cast, θ: 900℃, σ1000: 176MPa。"}
{"id": "K418", "text": "Alloy K418, Sampling: Investment Cast Test Bar As-Cast, θ: 900℃, σ2000: 160MPa。"}
{"id": "K418", "text": "Alloy K418, Sampling: Investment Cast Test Bar As-Cast, θ: 900℃, σ5000: 137MPa。"}
{"id": "K418", "text": "Alloy K418, Sampling: Investment Cast Test Bar As-Cast, θ: 900℃, σ10000: 108MPa。"}
{"id": "K418", "text": "Alloy K418, Sampling: Investment Cast Test Bar As-Cast, θ: 930℃, σ50: 250MPa。"}
{"id": "K418", "text": "Alloy K418, Sampling: Investment Cast Test Bar As-Cast, θ: 930℃, σ100: 216MPa。"}
{"id": "K418", "text": "Alloy K418, Sampling: Investment Cast Test Bar As-Cast, θ: 930℃, σ200: 190MPa。"}
{"id": "K418", "text": "Alloy K418, Sampling: Investment Cast Test Bar As-Cast, θ: 930℃, σ300: 180MPa。"}
{"id": "K418", "text": "Alloy K418, Sampling: Investment Cast Test Bar As-Cast, θ: 930℃, σ500: 167MPa。"}
{"id": "K418", "text": "Alloy K418, Sampling: Investment Cast Test Bar As-Cast, θ: 930℃, σ1000: 137MPa。"}
{"id": "K418", "text": "Alloy K418, Sampling: Investment Cast Test Bar As-Cast, θ: 950℃, σ50: 230MPa。"}
{"id": "K418", "text": "Alloy K418, Sampling: Investment Cast Test Bar As-Cast, θ: 950℃, σ100: 167MPa。"}
{"id": "K418", "text": "Alloy K418, Sampling: Investment Cast Test Bar As-Cast, θ: 950℃, σ200: 155MPa。"}
{"id": "K418", "text": "Alloy K418, Sampling: Investment Cast Test Bar As-Cast, θ: 950℃, σ300: 150MPa。"}
{"id": "K418", "text": "Alloy K418, Sampling: Investment Cast Test Bar As-Cast, θ: 950℃, σ500: 137MPa。"}
{"id": "K418", "text": "Alloy K418, Sampling: Investment Cast Test Bar As-Cast, θ: 950℃, σ1000: 118MPa。"}
{"id": "K418", "text": "Alloy K418, Sampling: Investment Cast Test Bar As-Cast, θ: 950℃, σ2000: 1000MPa。"}
{"id": "K418", "text": "Alloy K418, Sampling: Investment Cast Test Bar As-Cast, θ: 982℃, σ50: 170MPa。"}
{"id": "K418", "text": "Alloy K418, Sampling: Investment Cast Test Bar As-Cast, θ: 982℃, σ100: 137MPa。"}
{"id": "K418", "text": "Alloy K418, Sampling: Investment Cast Test Bar As-Cast, θ: 982℃, σ200: 125MPa。"}
{"id": "K418", "text": "Alloy K418, Sampling: Investment Cast Test Bar As-Cast, θ: 982℃, σ300: 120MPa。"}
{"id": "K418", "text": "Alloy K418, Sampling: Investment Cast Test Bar As-Cast, θ: 982℃, σ500: 108MPa。"}
{"id": "K418", "text": "Alloy K418, Sampling: Investment Cast Test Bar As-Cast, θ: 982℃, σ1000: 88MPa。"}
{"id": "K418", "text": "Alloy K418, Sampling: Investment Cast Test Bar As-Cast, θ: 1000℃, σ50: 140MPa。"}
{"id": "K418", "text": "Alloy K418, Sampling: Investment Cast Test Bar As-Cast, θ: 1000℃, σ100: 118MPa。"}
{"id": "K418", "text": "Alloy K418, Sampling: Investment Cast Test Bar As-Cast, θ: 1000℃, σ200: 113MPa。"}
{"id": "K418", "text": "Alloy K418, Sampling: Investment Cast Test Bar As-Cast, θ: 1000℃, σ300: 110MPa。"}
{"id": "K418", "text": "Alloy K418, Sampling: Investment Cast Test Bar As-Cast, θ: 1000℃, σ500: 88MPa。"}
{"id": "K418", "text": "Alloy K418, Sampling: Investment Cast Test Bar As-Cast, θ: 600℃, Smooth Specimen_σ: 784MPa, Smooth Specimen_τ: ＞2051h, Notch Specimen_σ: 784MPa, Notch Specimen_τH: ＞800h。"}
{"id": "K418", "text": "Alloy K418, Sampling: Investment Cast Test Bar As-Cast, θ: 650℃, Smooth Specimen_σ: 83MPa, Smooth Specimen_τ: 157h, Smooth Specimen_δ₅: 5.9%, Notch Specimen_σ: 833MPa, Notch Specimen_τH: ＞150h。"}
