Repository: JY18888/HTMAT-an-agent-for-superalloys

# HTMAT: A Knowledge-Data Dual-Driven Agent for Autonomous Superalloy Design

HTMAT (**H**igh-**T**emperature **M**aterials **A**gent) is a knowledge-graph-guided, prompt-engineered AI agent for the autonomous design of nickel-based single-crystal superalloys. By integrating a metallurgical knowledge graph with physics-informed deep learning models within a multi-stage reasoning pipeline, HTMAT converges from ~1.37 × 10⁹ possible compositions to a single Pareto-optimal alloy — **CSU-T1** — without any target composition specified in its instructions.

File: Alloy_KG_Project/1_Data/文本english.jsonl (part 1 of 16)
{"id": "GH4586", "text": "Overview of Alloy GH4586: GH4586 is a Ni-Cr-Co based precipitation-hardening wrought superalloy with a service temperature range of -196°C to 800°C, and it can be used for short periods at 850°C. The alloy forms γ' precipitation strengthening phases through the addition of aluminum and titanium, and is solid solution strengthened by cobalt, chromium, tungsten, and molybdenum. Under suitable hot working and heat treatment conditions, fine granular carbides precipitate along grain boundaries, providing supplementary strengthening. The alloy exhibits high high-temperature strength, good oxidation resistance, corrosion resistance, and ablation resistance, along with favorable hot workability and weldability. The main products include bar stock, round disc blanks, and die forgings."}
{"id": "GH4586", "text": "Application and Characteristics of Alloy GH4586: This alloy is a high-performance superalloy turbine disc material independently developed in China with proprietary intellectual property rights. It has been used to manufacture heat-resistant load-bearing components for engines in aviation and aerospace fields, including turbine rotors for liquid oxygen/kerosene rocket engines and die forgings for turbine rotors in various types of aerospace engines, demonstrating satisfactory performance in service."}
{"id": "GH4586", "text": "Material Designation of Alloy GH4586: GH4586 (GH586)."}
{"id": "GH4586", "text": "Material Technical Standards for Alloy GH4586: GB/T 14992 Classification and Designation of Superalloys and High-Temperature Intermetallic Materials Q/GYB 05010 Hot-rolled and Forged Bars of GH4586 Alloy Q/GYB 05021 Forged Round Disc Blanks of GH4586 Alloy Q/GYB 05024 Die Forgings of GH4586 Alloy"}
{"id": "GH4586", "text": "Melting Process for Alloy GH4586: Vacuum induction melting + vacuum consumable remelting double-melt process."}
{"id": "GH4586", "text": "Heat Treatment Regime for Alloy GH4586: Extracted from Q/GYB 05010, Q/GYB 05021, and Q/GYB 05024. The standard heat treatment regime for hot-rolled and forged bars, forged round disc blanks, and die forgings is: 1080°C ± 20°C × 4h / AC + 760°C ± 10°C × 4h / AC."}
{"id": "GH4586", "text": "Product Specifications and Supply Condition for Alloy GH4586: Extracted from Q/GYB 05010, Q/GYB 05021, and Q/GYB 05024. Hot-rolled and forged bars from d10mm to 300mm; forged round disc blanks from d150mm to 600mm; die forgings from d100mm to 630mm. Bars are generally supplied in the non-heat-treated condition; forged round disc blanks and die forgings are generally supplied in the non-heat-treated condition, but can also be supplied after heat treatment and machining."}
{"id": "GH4586", "text": "Melting Temperature Range for Alloy GH4586: 1317°C ~ 1342°C[1]"}
{"id": "GH4586", "text": "Density of Alloy GH4586: ρ = 8.39 g/cm³[1]."}
{"id": "GH4586", "text": "Magnetic Properties of Alloy GH4586: The alloy is non-magnetic."}
{"id": "GH4586", "text": "Weldability of Alloy GH4586: Using Ni-Cr-Si-Cu-Mo-Co brazing filler metal to braze GH4586 with 1Cr18Ni9Ti or GH4141 alloys results in satisfactory tensile strength of the joints at room temperature and elevated temperatures."}
{"id": "GH4586", "text": "Component Heat Treatment Process for Alloy GH4586: Same as the standard heat treatment regime for each product form."}
{"id": "GH4586", "text": "Machinability and Grindability of Alloy GH4586: The alloy has good machinability."}
{"id": "GH4586", "text": "Phase Transformation Temperature of Alloy GH4586: The peak precipitation temperature for M₂₃C₆ type carbides is 800°C."}
{"id": "FGH4095", "text": "Overview of Alloy FGH4095: FGH4095 is a Ni-based precipitation-hardened superalloy produced via powder metallurgy process. The volume fraction of the γ' phase accounts for approximately 47% to 50% of the alloy, suitable for long-term use below 650°C. Compared to conventional cast and wrought superalloys, it offers uniform microstructure, fine grains, high yield strength, and good fatigue resistance. It is currently one of the highest strength level alloys for turbine discs operating at 650°C, and is also used for high-performance aero-engine drum shafts, ring components, and other rotating hot-section parts."}
{"id": "FGH4095", "text": "Application and Characteristics of Alloy FGH4095: The alloy has been used to manufacture turbine discs, compressor discs, diffuser discs, front and rear shields for turbine blades, and elastic rings for aero-engines, with good batch production and service performance. Similar grades are widely used in foreign aviation and aerospace fields, primarily for manufacturing rotating components of high-performance aero-engines, such as discs, rings, and drum shafts. The alloy exhibits stable microstructure and no precipitation of harmful phases after long-term aging and stress-aging at service temperatures."}
{"id": "FGH4095", "text": "Material Designation of Alloy FGH4095: FGH4095 (FGH95)."}
{"id": "FGH4095", "text": "Similar Grades to Alloy FGH4095: René 95 (USA)."}
{"id": "FGH4095", "text": "Material Technical Standards for Alloy FGH4095: GB/T14992 Classification and Designation of Superalloys and High-Temperature Intermetallic Materials HB7727 Specification for FGH95 Powder Metallurgy Superalloy Disc Components for Turboshaft Engines Q/GYB 05085 FGH95 Alloy Hot Isostatically Pressed Components Q/GYB 05082 Heat Treatment of FGH95 Alloy Components"}
{"id": "FGH4095", "text": "Melting and Primary Manufacturing Process for Alloy FGH4095: Master alloy is produced by vacuum induction melting. Alloy powder is obtained via argon atomization (AA) or plasma rotating electrode process (PREP). Component blanks are made by processes such as direct hot isostatic pressing (HIP) of powder (AS-HIP), HIP + isothermal forging, or HIP + hot die forging. PREP powder particle size is 50μm ~ 150μm; AA powder particle size is 20μm ~ 100μm. Extracted from Q/GYB 05085: (1170 ~ 1190)°C ± 10°C, pressure not less than 120 MPa, holding time not less than 2h."}
{"id": "FGH4095", "text": "Heat Treatment Regime for Alloy FGH4095: Extracted from HB7727 and Q/GYB05082. The alloy has two standard heat treatment regimes: Regime I: (1120 ~ 1160)°C ± 10°C × (2 ~ 4)h / salt quench or oil quench + 870°C ± 10°C × 1h / AC + 650°C ± 10°C × 24h / AC, suitable for disc-shaped components. Regime II: (1140 ~ 1160)°C ± 10°C × (1 ~ 2)h / salt quench + 870°C ± 10°C × 1.5h / AC + 650°C ± 10°C × 24h / AC, suitable for ring-shaped components."}
{"id": "FGH4095", "text": "Product Specifications and Supply Condition for Alloy FGH4095: Extracted from HB7727 and Q/GYB05085. Disc-shaped components: d170mm ~ 180mm, thickness 35mm ~ 65mm. Ring-shaped components: outer diameter 636mm, inner diameter 525mm, thickness 21mm ~ 30mm. Rings and discs are supplied in the hot isostatically pressed, or HIP + isothermal forged, or HIP + hot die forged condition, and after heat treatment."}
{"id": "FGH4095", "text": "Melting Temperature Range for Alloy FGH4095: 1267°C ~ 1344°C (DSC method)[5]."}
{"id": "FGH4095", "text": "Density of Alloy FGH4095: ρ = (8.27 ~ 8.29) g/cm³[1,2]."}
{"id": "FGH4095", "text": "Magnetic Properties of Alloy FGH4095: The alloy is non-magnetic."}
{"id": "FGH4095", "text": "Component Heat Treatment Process for Alloy FGH4095: Same as the alloy's heat treatment regime."}
{"id": "FGH4095", "text": "Machinability and Grindability of Alloy FGH4095: No special requirements."}
{"id": "FGH4095", "text": "Phase Transformation Temperature of Alloy FGH4095: γ' phase precipitation peak temperature is 850°C ~ 900°C; complete solution temperature is 1160°C[5]."}
{"id": "GH4049", "text": "Overview of Alloy GH4049: GH4049 is a Ni-Co-Cr based precipitation-hardening wrought superalloy with a service temperature below 950°C. The alloy possesses good oxidation resistance below 1000°C and high high-temperature strength below 950°C. It is suitable for manufacturing gas turbine working blades operating between 850°C and 950°C. Main products include hot-rolled and forged bars, and die-forged turbine blades."}
{"id": "GH4049", "text": "Application and Characteristics of Alloy GH4049: The alloy has been used to manufacture aero-engine turbine blades and other high-temperature load-bearing components. After long-term production and service validation, it has become one of the most widely used blade materials. Compared to similar Ni-based alloys, GH4049 has poorer hot workability, but its workability can be improved, and its impact toughness at 1000°C ~ 1170°C can be increased by 1-3 times after electro-slag remelting or vacuum arc remelting.[6]"}
{"id": "GH4049", "text": "Material Designation of Alloy GH4049: GH4049 (GH49, 212)."}
{"id": "GH4049", "text": "Similar Grades to Alloy GH4049: ЭИ929, ЭИ929-BД, XH55BMTΦКЮΡ (Russia)."}
{"id": "GH4049", "text": "Material Technical Standards for Alloy GH4049: GB/T 14992 Classification and Designation of Superalloys and High-Temperature Intermetallic Materials GB/T 14993 Hot-Rolled Bars of Superalloys for Rotating Components GJB 1953A Specification for Hot-Rolled Bars of Superalloys for Aero-Engine Rotating Parts HB/Z 140 Heat Treatment Process for Aviation Superalloys"}
{"id": "GH4049", "text": "Melting Process for Alloy GH4049: Vacuum induction melting + electro-slag remelting, or vacuum induction melting + vacuum arc remelting."}
{"id": "GH4049", "text": "Heat Treatment Regime for Alloy GH4049: Extracted from HB/Z 140. The standard heat treatment regime for hot-rolled bars for rotating components is: 1200°C ± 10°C × 2h / AC + 1050°C ± 10°C × 4h / AC + 850°C ± 10°C × 8h / AC, HB 363 ~ 302."}
{"id": "GH4049", "text": "Product Specifications and Supply Condition for Alloy GH4049: Extracted from GB/T 14993 and GJB 1953A. Hot-rolled bars: d8mm ~ 55mm. Bars are supplied in the non-heat-treated condition, fully ground or turned. Die-forged blades are supplied after component heat treatment."}
{"id": "GH4049", "text": "Melting Temperature Range for Alloy GH4049: 1320°C ~ 1390°C.[5]"}
{"id": "GH4049", "text": "Electrical Resistivity of Alloy GH4049: 20°C, ρ = 1.36 × 10⁻⁶ Ω·m.[3]"}
{"id": "GH4049", "text": "Density of Alloy GH4049: ρ = 8.44 g/cm³.[1]"}
{"id": "GH4049", "text": "Magnetic Properties of Alloy GH4049: The alloy is non-magnetic."}
{"id": "GH4049", "text": "Forming Process and Properties of Alloy GH4049: Deformation temperature range: 1180°C ~ 1080°C. Ingots are directly rolled into bars with a heating temperature of 1160°C ± 10°C and a finish rolling temperature not lower than 1020°C. Blade die forging heating temperature is 1170°C ± 10°C, and the stop forging temperature is not less than 1050°C. For near-net-shape blade die forging, heating or heat treatment should be conducted in a protective atmosphere. When heating or heat treatment is performed in an oxidizing atmosphere, the machining allowance per side must not be less than 1.5mm."}
{"id": "GH4049", "text": "Component Heat Treatment Process for Alloy GH4049: Same as the standard heat treatment regime for each product form."}
{"id": "GH4049", "text": "Machinability and Grindability of Alloy GH4049: No special requirements."}
{"id": "GH4049", "text": "Phase Transformation Temperature of Alloy GH4049: γ' phase precipitation peak is around 850°C ~ 900°C, complete dissolution temperature is about 1100°C ~ 1130°C. M₆C maximum precipitation temperature is 950°C ~ 1050°C."}
{"id": "K403", "text": "Overview of Alloy K403: K403 is a Ni-based precipitation-hardened equiaxed-cast superalloy strengthened by multiple metallic elements, with a service temperature below 1000°C. The alloy has relatively high high-temperature strength, with a stress rupture strength of 150MPa at 1000°C for 100h and 94MPa for 1000h. It has good castability and can be precision cast into complex shapes, suitable for manufacturing gas turbine guide vanes operating below 1000°C and turbine rotor blades operating below 900°C, as well as other components."}
{"id": "K403", "text": "Application and Characteristics of Alloy K403: The alloy has been used to manufacture various aero-engine turbine rotor blades, guide vanes, and other high-temperature components. The alloy contains only about 5 wt.% Co, making it relatively inexpensive, but its intermediate temperature ductility is low. When the contents of chromium, aluminum, titanium, and molybdenum are near the upper limit, there is a tendency for σ phase precipitation during long-term aging at 850°C. The alloy's hot corrosion resistance is poor; protective coatings are required for long-term service at high temperatures."}
{"id": "K403", "text": "Material Designation of Alloy K403: K403 (K3)."}
{"id": "K403", "text": "Similar Grades to Alloy K403: жC6K (Russia)."}
{"id": "K403", "text": "Material Technical Standards for Alloy K403: GB/T 14992 Classification and Designation of Superalloys and High-Temperature Intermetallic Materials GJB 5512.1 Specification for Master Alloys of Cast Superalloys and Cast High-Temperature Intermetallic Materials Part 1: Master Alloys for Ordinary Precision Castings of Superalloys HB7728 Specification for Precision Cast Turbine Blades of Aviation Superalloys HB7763 Specification for Equiaxed-Cast Superalloy Ingots for Aero-Engines HB/Z140 Heat Treatment Process for Aviation Superalloys"}
{"id": "K403", "text": "Melting Process for Alloy K403: Master alloy is melted in a vacuum induction furnace, and then remelted in a vacuum induction furnace for investment casting of components and test bars. Pouring temperature: 1400°C ~ 1420°C; mold temperature: 780°C ~ 950°C."}
{"id": "K403", "text": "Heat Treatment Regime for Alloy K403: Extracted from HB/Z140. The alloy can be used in the as-cast condition or after heat treatment. The standard heat treatment regime is: 1210°C ± 10°C × 4h / AC."}
{"id": "K403", "text": "Product Specifications and Supply Condition for Alloy K403: Extracted from GJB5512.1 and HB7763. Master alloy is cast into round bars with diameters ranging from 70mm to 90mm. Master alloy and rotor blades are supplied in the as-cast condition; guide vanes are supplied after standard heat treatment."}
{"id": "K403", "text": "Melting Temperature Range for Alloy K403: 1260°C ~ 1338°C[2]"}
{"id": "K403", "text": "Density of Alloy K403: ρ = 8.10 g/cm³[2]"}
{"id": "K403", "text": "Magnetic Properties of Alloy K403: The alloy is non-magnetic."}
{"id": "K403", "text": "Casting Process and Properties of Alloy K403: The alloy has good castability and can be investment cast into complex shapes such as thin-walled hollow blades and integral turbines. Casting shrinkage is about 2%."}
{"id": "K403", "text": "Weldability of Alloy K403: Welding can be performed using vacuum brazing or pulsed argon arc welding."}
{"id": "K403", "text": "Component Heat Treatment Process for Alloy K403: Non-machined net-shape precision castings should be heat treated under argon protection or vacuum. The parameters are the same as the standard heat treatment."}
{"id": "K403", "text": "Surface Treatment Process for Alloy K403: Solid state aluminizing or slurry aluminizing-silicon coating can be applied."}
{"id": "K403", "text": "Machinability and Grindability of Alloy K403: Turning, drilling, milling, planing, and grinding should be performed at relatively low speeds."}
{"id": "GH2901", "text": "Overview of Alloy GH2901: GH2901 is an Fe-Ni-Cr based precipitation-hardening wrought superalloy. The alloy is strengthened by the metastable γ' [Ni₃(Ti,Al)] phase through aging. Trace aluminum inhibits the transformation of γ' to the η-Ni₃Ti phase. It exhibits high yield strength and creep rupture strength below 650°C, good oxidation resistance below 760°C, and stable microstructure during long-term service. Main products include turbine discs, compressor discs, shafts, static structural components, turbine outer rings, and fasteners."}
{"id": "GH2901", "text": "Application and Characteristics of Alloy GH2901: The alloy has been used to manufacture rotating components and fasteners for aero-engines and land-based gas turbines, providing long service life for components. The alloy shows no notch sensitivity after standard heat treatment or after long-term aging for various durations within 550°C ~ 750°C. However, if forging parameters or operations are inappropriate, harmful long or plate-like Ti₂SC phases, large granular borides, and Ti(CN) phases can precipitate at grain boundaries after standard heat treatment, leading to notch sensitivity during creep rupture tests. This notch sensitivity cannot be eliminated by heat treatment but only by re-hot working to obtain a suitable microstructure.[10] The thermal expansion coefficient of the alloy is close to that of ferritic heat-resistant steels, allowing joining of the two materials without special provisions for thermal expansion."}
{"id": "GH2901", "text": "Material Designation of Alloy GH2901: GH2901 (GH109)."}
{"id": "GH2901", "text": "Similar Grades to Alloy GH2901: Incoloy 901 (USA), Nimonic 901 (UK), Z8NCDT42 (France), 2.4662 (Germany)."}
{"id": "GH2901", "text": "Material Technical Standards for Alloy GH2901: GB/T 14992 Classification and Designation of Superalloys and High-Temperature Intermetallic Materials GJB 5280 Specification for Disc Forgings of Superalloys for Aero-Engines GJB 5301 Specification for Ring Components of Aviation Superalloys HB/Z 140 Heat Treatment Process for Aviation Superalloys WS9-7029 Billet GH901 Alloy Bars for Shafts WS9-7029 Bar Stock GH901 Alloy Bars for Rotating Parts WS9-7031 GH901 Alloy Hot-rolled and Forged Bars Liao Xin 6-0055 Technical Condition for GH901 Alloy Bars for Steam Turbine Valve Stems QJ/DT 0160013 Technical Condition for GH901 Alloy Bars for Gas Turbines"}
{"id": "GH2901", "text": "Melting Process for Alloy GH2901: Non-vacuum induction melting + vacuum arc remelting + vacuum arc remelting, or vacuum induction melting + electro-slag remelting, or vacuum induction melting + vacuum arc remelting."}
{"id": "GH2901", "text": "Heat Treatment Regime for Alloy GH2901: Extracted from HB/Z 140, Liao Xin 6-0055, and QJ/DT 0160013"}
{"id": "GH2901", "text": "Product Specifications and Supply Condition for Alloy GH2901: Hot-rolled bars: d20mm ~ 100mm; Forged bars: d50mm ~ 300mm; Various disc forgings and ring forgings. Bars are supplied in the non-heat-treated, ground or turned condition; Disc blanks and ring blanks may be supplied heat-treated or non-heat-treated."}
{"id": "GH2901", "text": "Melting Temperature Range for Alloy GH2901: Melting point 1360°C[10]."}
{"id": "GH2901", "text": "Density of Alloy GH2901: ρ = 8.21 g/cm³[10]."}
{"id": "GH2901", "text": "Corrosion Resistance of Alloy GH2901: The alloy is susceptible to pitting corrosion in hydrochloric acid solutions."}
{"id": "GH2901", "text": "Weldability of Alloy GH2901: The alloy can be argon arc welded using GH2901 alloy filler wire."}
{"id": "GH2901", "text": "Surface Treatment Process for Alloy GH2901: Oxide scale can be removed by pickling in HNO₃-HF aqueous solution or by an alkaline descaling-acid pickling process."}
{"id": "GH2901", "text": "Machinability and Grindability of Alloy GH2901: Use carbide tools with positive rake angles and keep the cutting edge sharp. Sulfur-based oil lubricant/coolant is recommended, but must be thoroughly removed before high-temperature heating.[10] Grinding direction should be controlled to avoid inducing residual tensile stress on the component surface. If unavoidable, shot peening should be applied. Rubber-bonded grinding wheels are recommended for component surface grinding."}
{"id": "GH2901", "text": "Phase Transformation Temperature of Alloy GH2901: γ' phase begins to dissolve around 950°C; η phase begins to dissolve around 975°C."}
{"id": "GH4742", "text": "Overview of Alloy GH4742: GH4742 is a Ni-Cr-Co based precipitation-hardening wrought superalloy with a service temperature below 800°C. The alloy exhibits high creep rupture strength and creep strength in the range of 550°C ~ 800°C, good overall properties, as well as good microstructural stability and corrosion resistance. It is suitable for high-temperature load-bearing components such as turbine discs, compressor discs, and shafts operating under high stress. Main products include hot-rolled and forged bars, disc blanks, and forgings."}
{"id": "GH4742", "text": "Application and Characteristics of Alloy GH4742: The alloy has been widely used in manufacturing high-temperature load-bearing components for aviation, aerospace engines, and marine gas turbines, such as high-pressure compressor discs, turbine discs, seal shroud discs, load-bearing rings, and fasteners. The alloy has good oxidation resistance below 800°C and satisfactory corrosion resistance under all-weather conditions."}
{"id": "GH4742", "text": "Material Designation of Alloy GH4742: GH4742 (GH742)."}
{"id": "GH4742", "text": "Similar Grades to Alloy GH4742: эΠ742, XH62БMKЮ (Russia)."}
{"id": "GH4742", "text": "Material Technical Standards for Alloy GH4742: GB/T 14992 Classification and Designation of Superalloys and High-Temperature Intermetallic Materials Liao Xin 6-0026 Technical Condition for GH742 Alloy Turbine Disc Forgings for Aerospace Applications Q/GYB 05012 Standard for GH4742 Alloy Hot-rolled and Forged Bars Q/GYB 05022 Standard for GH4742 Alloy Forged Round Disc Blanks Q/GYB 05026 Standard for GH4742 Alloy Die Forgings"}
{"id": "GH4742", "text": "Melting Process for Alloy GH4742: Vacuum induction melting + vacuum arc remelting, or vacuum induction melting + vacuum consumable remelting, or plasma arc melting + vacuum arc remelting, or vacuum induction melting + electron beam remelting."}
{"id": "GH4742", "text": "Heat Treatment Regime for Alloy GH4742: Extracted from Liao Xin 6-0026, Q/GYB 05012, Q/GYB 05022, and Q/GYB 05026. There are two standard heat treatment regimes: Regime I: (1090 ~ 1120)°C × 8h / AC + 850°C ± 10°C × 6h / AC + 780°C ± 10°C × (10 ~ 16)h / AC, suitable for components used at relatively high temperatures. Regime II: 1080°C ± 10°C × 8h / AC + 780°C ± 10°C × 16h / AC, suitable for components used at relatively low temperatures requiring higher strength."}
{"id": "GH4742", "text": "Product Specifications and Supply Condition for Alloy GH4742: Extracted from Liao Xin 6-0026, Q/GYB 05012, Q/GYB 05022, and Q/GYB 05026. Bars: d ≤ 300mm; Various forged round disc blanks and die forgings. Bars and disc forgings are generally supplied in the non-heat-treated condition."}
{"id": "GH4742", "text": "Density of Alloy GH4742: ρ = 8.23 g/cm³."}
{"id": "GH4742", "text": "Magnetic Properties of Alloy GH4742: The alloy is non-magnetic."}
{"id": "GH4742", "text": "Oxidation Resistance of Alloy GH4742: The alloy has good oxidation resistance below 800°C."}
{"id": "GH4742", "text": "Corrosion Resistance of Alloy GH4742: The alloy has good corrosion resistance under all-weather conditions."}
{"id": "GH4742", "text": "Machinability and Grindability of Alloy GH4742: No special requirements."}
{"id": "GH4742", "text": "Phase Transformation Temperature of Alloy GH4742: γ' phase begins to precipitate at 855°C ± 10°C; dissolution temperature is 1040°C ~ 1125°C."}
{"id": "GH2038", "text": "Overview of Alloy GH2038: GH2038 is an Fe-Ni-Cr based precipitation-hardening wrought superalloy with a service temperature below 700°C. The alloy is strengthened by precipitation phases formed from elements like aluminum and titanium, with boron added to purify and strengthen grain boundaries. It possesses relatively high thermal strength below 700°C, as well as good machinability and weldability. Main products include hot-rolled and forged bars, plates, and disc blanks."}
{"id": "GH2038", "text": "Application and Characteristics of Alloy GH2038: The alloy is primarily used for hot-section components operating below 700°C, such as turbine discs, combustion chamber shells, turbine casings, supports, shafts, and blades. Plate-like Laves phase precipitates at grain boundaries after heat treatment.[1]"}
{"id": "GH2038", "text": "Material Designation of Alloy GH2038: GH2038 (GH38A)."}
{"id": "GH2038", "text": "Similar Grades to Alloy GH2038: ЭН696А (Russia)."}
{"id": "GH2038", "text": "Material Technical Standards for Alloy GH2038: GB/T 14992 Classification and Designation of Superalloys and High-Temperature Intermetallic Materials YB/T 5245 Hot-rolled and Forged Bars of Superalloys for General Load-Bearing Parts HB/Z 140 Heat Treatment Process for Aviation Superalloys"}
{"id": "GH2038", "text": "Melting Process for Alloy GH2038: Non-vacuum induction melting + electro-slag remelting."}
{"id": "GH2038", "text": "Heat Treatment Regime for Alloy GH2038: Extracted from HB/Z 140. The standard heat treatment regimes for various products are: a) Hot-rolled and forged bars: 1180°C ± 10°C × 2h / AC or WQ + 760°C ± 10°C × (16 ~ 25)h / AC, HBS 302 ~ 241. b) Plates: (1020 ~ 1060)°C / AC + 720°C ± 10°C × 8h / AC, solution holding time calculated as (0.8 ~ 2.0) min/mm."}
{"id": "GH2038", "text": "Product Specifications and Supply Condition for Alloy GH2038: Bars: d > 8mm; Plates: thickness 4mm ~ 14mm. Bars are supplied in the as-worked condition, or solution treated (annealed), or solution treated (annealed) + pickled. Plates are supplied solution treated + alkali-acid pickled + leveled + straightened + edge trimmed."}
{"id": "GH2038", "text": "Density of Alloy GH2038: ρ = 7.94 g/cm³[1]."}
{"id": "GH2038", "text": "Forming Process and Properties of Alloy GH2038: Forging of ingots: charging temperature not above 700°C, heating temperature 1090°C ± 10°C, stop forging temperature > 850°C. Hot rolling: heating temperature 1090°C ± 10°C, stop rolling temperature > 700°C."}
{"id": "GH2038", "text": "Machinability and Grindability of Alloy GH2038: No special requirements."}
{"id": "GH2150", "text": "Overview of Alloy GH2150: GH2150 is an Fe-Ni-Cr based precipitation-hardening wrought superalloy with a service temperature below 750°C. The alloy is solid solution strengthened by chromium, tungsten, and molybdenum, and precipitation strengthened by titanium, aluminum, and niobium forming aging phases. Trace boron, zirconium, and cerium purify and strengthen grain boundaries. The alloy exhibits high strength, good ductility, low thermal expansion coefficient, and stable microstructure during long-term service. It has good hot workability, as well as satisfactory weldability, cold formability, and machinability. It is suitable for manufacturing welded load-bearing sheet structures for jet engines operating below 700°C, and gas turbine rotors and compressor blades for long-term service below 600°C. Main products include hot-rolled plates, cold-rolled sheets, bars, welding wires, rings, and forgings."}
{"id": "GH2150", "text": "Application and Characteristics of Alloy GH2150: The alloy has been used to manufacture high-temperature components such as aero-engine combustion chamber outer casings and mounting flanges, with good batch production and service records. Similar alloys abroad have been used for jet engine combustion chamber outer casings and turbine blades operating below 600°C, and have passed long-term service validation. If used above 800°C, precipitation of μ phase and coarsening of γ' phase will lead to degradation of mechanical properties."}
{"id": "GH2150", "text": "Material Designation of Alloy GH2150: GH2150 (GH150)."}
{"id": "GH2150", "text": "Similar Grades to Alloy GH2150: ЭП718, ВЖ105, ХН45МВТЮБP (Russia)."}
{"id": "GH2150", "text": "Material Technical Standards for Alloy GH2150: GB/T 14992 Classification and Designation of Superalloys and High-Temperature Intermetallic Materials GJB 1952A Specification for Cold-Rolled Sheets of Aviation Superalloys GJB 3020A Specification for Ring Blanks of Aviation Superalloys GJB 3165A Specification for Hot-rolled and Forged Bars of Superalloys for Aviation Load-Bearing Parts GJB 5301 Specification for Ring Components of Aviation Superalloys HB 5499 Cold-Drawn Welding Wire of HGH150 and HGH533 Alloys HB/Z 140 Heat Treatment Process for Aviation Superalloys"}
{"id": "GH2150", "text": "Melting Process for Alloy GH2150: Vacuum induction melting + electro-slag remelting."}
{"id": "GH2150", "text": "Heat Treatment Regime for Alloy GH2150: Extracted from HB/Z 140 and literature [9]. Standard heat treatment regimes for various products are: a) Bars, disc blanks, ring components: (1040 ~ 1060)°C / AC + 750°C ± 10°C × (16 ~ 24)h / AC, HBW 375 ~ 277. b) Cold-rolled sheets: (1040 ~ 1080)°C / AC + 750°C ± 10°C × 16h / AC. c) Cold-drawn welding wire: 1050°C ± 10°C / AC. Similar foreign alloys are recommended to be solution treated at (1000 ~ 1080)°C, followed by two-step aging at 780°C and 650°C."}
{"id": "GH2150", "text": "Product Specifications and Supply Condition for Alloy GH2150: Extracted from GJB 1952A, GJB 3020A, GJB 3165A, GJB 5301, and HB 5499."}
{"id": "GH2150", "text": "Melting Temperature Range for Alloy GH2150: 1320°C ~ 1365°C[2]."}
{"id": "GH2150", "text": "Density of Alloy GH2150: ρ = 8.26 g/cm³[9]."}
{"id": "GH2150", "text": "Corrosion Resistance of Alloy GH2150: Hot corrosion test results (kerosene flow 200 mL/h, air-fuel ratio 45:1, sea salt content 20 ppm, temperature cycle θ°C ⇌ 20°C for 100h): weight loss at 800°C = 7.01 g/m², at 900°C = 17.69 g/m²[9]. The alloy exhibits satisfactory hot corrosion resistance under all-weather conditions[2]."}
{"id": "GH2150", "text": "Forming Process and Properties of Alloy GH2150: Ingot forging: heating temperature 1120°C ± 20°C, finish forging temperature above 900°C. Slab hot rolling: heating temperature 1100°C ~ 1150°C. Plate hot rolling: rough rolling heating 1130°C ± 20°C, finish rolling heating 1100°C ± 20°C. Hot-rolled sheet intermediate quenching: 1050°C ~ 1100°C. Cold rolling total reduction ~40%. Cold-rolled finish sheet quenching: 1040°C ~ 1080°C."}
{"id": "GH2150", "text": "Component Heat Treatment Process for Alloy GH2150: Intermediate heat treatment for sheet stamping components: 1000°C ± 10°C. Final heat treatment for components: (1040 ~ 1060)°C / AC + 750°C ± 10°C × (16 ~ 24)h / AC. For similar foreign alloys, welded structures and assemblies are recommended to be solution treated at 1070°C ± 10°C, followed by two-step aging: 780°C ± 10°C × 5h and 650°C ± 10°C × 16h. For complex assemblies, aging at 780°C ± 10°C × 5h, furnace cooling to 400°C ~ 600°C, then air cooling is allowed. For bar and forging components, solution treatment at 1080°C ± 10°C × (2 ~ 3)h, oil quenching, then two-step aging is recommended. For components operating at 700°C, solution treatment at 1120°C + 10°C × (2 ~ 3)h, oil quenching, followed by two-step aging is allowed."}
{"id": "GH2150", "text": "Surface Treatment Process for Alloy GH2150: Oxide scale after component heat treatment can be removed by sand blasting or pickling. For pickling, composite alkaline-acid pickling or a single solution of sulfuric acid-nitric acid-hydrofluoric acid-water can be used. Surfaces for argon arc welding can be cleaned by mechanical polishing or chemical methods. Surfaces for resistance welding should be cleaned chemically."}
{"id": "GH2150", "text": "Machinability and Grindability of Alloy GH2150: The alloy can be machined satisfactorily."}
{"id": "GH4163", "text": "Overview of Alloy GH4163: GH4163 is a Ni-Cr-Co based precipitation-hardening wrought superalloy with a service temperature up to 850°C. It has relatively good oxidation resistance below 800°C, high yield strength and creep strength, low susceptibility to strain-age cracking, and good thermal fatigue resistance. The alloy has satisfactory formability and weldability. It is suitable for manufacturing welded sheet structures and load-bearing parts for aero-engine main combustors and afterburners. Main products include hot-rolled and cold-rolled sheets, hot-rolled and forged bars, cold-drawn (rolled) seamless tubes, and ring components."}
{"id": "GH4163", "text": "Application and Characteristics of Alloy GH4163: The alloy has been used to manufacture components such as aero-engine flame tubes, afterburner casings, mounting flanges, mounting bases, and tubular parts, with good batch production and service records. Components must be welded in the solution-treated condition, using methods such as spot welding, seam welding, and argon arc welding. η phase precipitates during long-term high-temperature aging or stress aging."}
{"id": "GH4163", "text": "Material Designation of Alloy GH4163: GH4163 (GH163)."}
{"id": "GH4163", "text": "Similar Grades to Alloy GH4163: Nimonic 263, C263 (UK), NCK20D (France)."}
{"id": "GH4163", "text": "Material Technical Standards for Alloy GH4163: GB/T 14992 Classification and Designation of Superalloys and High-Temperature Intermetallic Materials GB/T 15062 General Purpose Superalloy Tubes GJB 1952A Specification for Cold-Rolled Sheets of Aviation Superalloys GJB 2297A Specification for Cold-Drawn (Rolled) Seamless Tubes of Aviation Superalloys GJB 3165A Specification for Hot-rolled and Forged Bars of Superalloys for Aviation Load-Bearing Parts GJB 3317A Specification for Hot-Rolled Plates of Aviation Superalloys GJB 5301 Specification for Ring Components of Aviation Superalloys HB/Z 140 Heat Treatment Process for Aviation Superalloys"}
{"id": "GH4163", "text": "Melting Process for Alloy GH4163: Non-vacuum induction melting + electro-slag remelting, or non-VIM + vacuum consumable remelting, or non-VIM + VAR, or VIM + ESR, or VIM + VAR, or VIM + vacuum arc remelting."}
{"id": "GH4163", "text": "Heat Treatment Regime for Alloy GH4163: Extracted from HB/Z 140. Standard heat treatment regimes for various products are: Solution treatment: 1150°C ± 10°C; Aging treatment: 800°C ± 10°C × 8h / AC. Details: a) Forgings, ring components: solution hold (1.5 ~ 2.5)h, cool. b) Tubes: solution hold ≤15min, air cool or appropriate cooling. c) Sheets, strips: solution hold time: thickness ≤4mm, (5~15)min, AC; 4mm < thickness ≤10mm, ≤30min, AC or appropriate cooling; thickness >10mm, ≤120min, AC. d) Hot-rolled and forged bars: solution hold time: diameter ≤8mm, 30min, water quench (AC or oil quench); diameter >8mm, (90~150)min, water quench (AC or oil quench)."}
{"id": "GH4163", "text": "Product Specifications and Supply Condition for Alloy GH4163: Extracted from GB/T 15062, GJB 1952A, GJB 2297A, GJB 3165A, GJB 3317A, and GJB 5301. Cold-rolled sheets: thickness 0.5mm ~ 4.0mm; Hot-rolled plates: thickness 4.00mm ~ 14.00mm; Hot-rolled and forged bars: diameter 20mm ~ 300mm; Cold-drawn (rolled) seamless tubes: outer diameter ≤50mm; Various forgings and ring components. Sheets are supplied solution treated + alkali-acid pickled + leveled + straightened + edge trimmed; Bars are generally supplied non-heat-treated, ground or turned; Tubes are supplied in cold-rolled condition, or solution treated + pickled, or bright solution treated; Ring components are generally supplied non-heat-treated, or can be supplied solution treated, or solution treated + aged."}
{"id": "GH4163", "text": "Melting Temperature Range for Alloy GH4163: 1320°C ~ 1375°C[4]."}
{"id": "GH4163", "text": "Density of Alloy GH4163: ρ = 8.35 g/cm³[1]."}
{"id": "GH4163", "text": "Magnetic Properties of Alloy GH4163: The alloy is non-magnetic."}
{"id": "GH4163", "text": "Elastic Properties of Alloy GH4163: 20°C, Shear modulus G = 86 GPa[4]."}
{"id": "GH4163", "text": "Forming Process and Properties of Alloy GH4163: Ingot forging heating temperature: 1120°C ± 10°C, finish forging temp. not below 900°C; Slab & hot-rolled plate rolling heating temp.: 1130°C ± 10°C; Cold-rolled sheet total reduction >20%, intermediate quenching temp.: 1080°C ± 10°C."}
{"id": "GH4163", "text": "Processability of Alloy GH4163: Limit drawing ratio in supplied condition: 2.05; Bending coefficient for sheets (thickness 0.5mm~4.0mm) in supplied condition: 3.0."}
{"id": "GH4163", "text": "Component Heat Treatment Process for Alloy GH4163: Solution treatment for semi-finished products (sheet, bar, strip, etc.): 1150°C ± 10°C; Intermediate annealing to relieve cold working stress: 1080°C ± 10°C; Components are welded in solution-treated condition, then aged at 800°C ± 10°C × 8h / AC."}
{"id": "GH4163", "text": "Surface Treatment Process for Alloy GH4163: Oxide scale after solution treatment and intermediate annealing is removed chemically. Oxide scale on assemblies after aging is generally not removed. Components are not allowed to be chemically descaled after aging treatment."}
{"id": "GH4163", "text": "Machinability and Grindability of Alloy GH4163: The alloy can be machined satisfactorily."}
{"id": "GH4163", "text": "Phase Transformation Temperature of Alloy GH4163: γ' phase begins to precipitate around 600°C, peaks at 800°C, dissolves back above 950°C. M₂₃C₆ carbide begins to precipitate around 650°C, peaks at 850°C, dissolves into matrix above 900°C."}
{"id": "K4951", "text": "Overview of Alloy K4951: K4951 is a Ni-based precipitation-hardened equiaxed-cast superalloy characterized by high melting point and low density, with a service temperature below 1100°C. The alloy has stable microstructure and high cost-performance ratio, offering good high-temperature mechanical properties, thermal fatigue resistance, relatively high oxidation and hot corrosion resistance, and excellent castability. Main products are investment cast structural components such as combustion chamber floating wall tiles and turbine guide vanes."}
{"id": "K4951", "text": "Application and Characteristics of Alloy K4951: The alloy is suitable for manufacturing components operating in high-temperature environments around 1100°C, such as combustion chamber floating wall tiles, turbine guide vanes, nozzle seal segments, and fairing struts for gas turbine engines. The alloy's high-temperature strength is relatively low, making it unsuitable for rotating hot-section components. When used at 1100°C, surface treatments such as pack aluminizing or low-pressure aluminizing can be applied to form aluminide or AlSi coatings, improving hot corrosion resistance. The alloy exhibits good microstructural stability; no TCP phases precipitate during long-term aging at 900°C ~ 1100°C."}
{"id": "K4951", "text": "Material Designation of Alloy K4951: K4951 (M951)."}
{"id": "K4951", "text": "Material Technical Standards for Alloy K4951: Q/KJ.J02.30 Specification for M951 Cast Superalloy Ingots"}
{"id": "K4951", "text": "Melting and Casting Process for Alloy K4951: Master alloy is melted in a vacuum induction furnace, remelted in a VIM furnace, and components and test bars are cast by investment casting using the lost-wax process and sand-filled molds."}
{"id": "K4951", "text": "Heat Treatment Regime for Alloy K4951: Extracted from literature [1]. Two standard heat treatment regimes exist: Regime I: 1100°C × 4h / AC, suitable for precision castings requiring higher toughness (e.g., floating wall tiles). Regime II: 1220°C × 4h / AC + 1100°C × 4h / AC + 870°C × 24h / AC, suitable for precision castings requiring higher strength (e.g., turbine guide vanes)."}
{"id": "K4951", "text": "Product Specifications and Supply Condition for Alloy K4951: Extracted from Q/KJ.J02.30. Master alloy is cast into round bars with diameters ranging from 75mm to 90mm and length not less than 250mm. Master alloy is supplied in the as-cast condition; precision castings are supplied after heat treatment."}
{"id": "K4951", "text": "Melting Temperature Range for Alloy K4951: 1367°C ~ 1398°C[1]."}
{"id": "K4951", "text": "Density of Alloy K4951: ρ = 8.15 g/cm³ ~ 8.25 g/cm³[1]."}
{"id": "K4951", "text": "Magnetic Properties of Alloy K4951: The alloy is non-magnetic."}
{"id": "K4951", "text": "Hardness of Alloy K4951: As-cast alloy, room temperature hardness is HRC 34 ~ 35.5[1]."}
{"id": "K4951", "text": "Impact Properties of Alloy K4951: As-cast precision cast test bars, room temperature impact toughness: αKU = (310 ~ 370) kJ/m²[1]."}
