Repository: JY18888/HTMAT-an-agent-for-superalloys

# HTMAT: A Knowledge-Data Dual-Driven Agent for Autonomous Superalloy Design

HTMAT (**H**igh-**T**emperature **M**aterials **A**gent) is a knowledge-graph-guided, prompt-engineered AI agent for the autonomous design of nickel-based single-crystal superalloys. By integrating a metallurgical knowledge graph with physics-informed deep learning models within a multi-stage reasoning pipeline, HTMAT converges from ~1.37 × 10⁹ possible compositions to a single Pareto-optimal alloy — **CSU-T1** — without any target composition specified in its instructions.

## Repository Structure

```
├── Alloy design/              # Physics-based property prediction models
│   ├── Creep life prediction.py        # Phys+PINN creep rupture life predictor
│   ├── gamma prime solvus temp.py      # Gaussian process γ′ solvus model
│   ├── density prediction.py           # Rule-of-mixtures density model
│   └── Md value.py                     # New PHACOMP d-orbital energy calculation
│
├── Alloy_KG_Project/          # Superalloy knowledge graph
│   ├── 1_Data/                 # KG knowledge entries (JSONL, 8 categories)
│   ├── 2_Code/                 # Data transformation utilities
│   └── images/                 # KG construction figures
│
├── Benchmark/                 # KG-enhanced LLM benchmark evaluation
│   ├── bench_final_1000.py            # 900-question, 3-mode benchmark
│   └── generate_table_s1.py           # Per-question benchmark results (Table S1)
│
├── RAG+DeepSeek/              # Retrieval-augmented generation (standalone)
│   ├── evaluate_rag_enhanced.py        # Query-rewriting RAG evaluation
│   └── rag_retriever.py                # TF-IDF retriever over KG data
│
├── Design_Pipeline/           # CSU-T1 design process documentation & data
│   ├── CSU-T1_Selection_Technical_Report_EN.md   # Full CSU-T1 selection report
│   ├── Physics_Funnel_Report_EN.md               # Four-layer physics funnel analysis
│   ├── Prompt_Chain_Engineering_Supplement.md    # Complete prompt chain (3 stages)
│   ├── CSU-T1_candidates_v2.xlsx                 # Top-22 candidate ranking
│   ├── 第一轮高通量计算结果_四维预测.xlsx        # Round 1: 675,000 compositions
│   ├── 第二轮_预测结果_完成.xlsx                 # Round 2: 96,943 compositions
│   └── TableS1_benchmark_details.xlsx            # Benchmark detailed results
│
└── CSU-T1 alloy/              # Neo4j knowledge graph database dump
    └── neo4j-2026-04-02T07-44-34.dump
```

## Design Pipeline Overview

### Phase I: Coarse Screening (Knowledge Graph → Physics Funnel)

1. **KG-Derived Initial Space**: Element ranges from published 2nd–4th generation SX superalloys, sampled at 1.0 wt% (Co, Cr, Ta, W) or 0.5 wt% (Al, Ti, Mo, Re) → 6.75 × 10⁵ candidate compositions
2. **Four-Layer Physics Funnel**: Sequential elimination cascade on computed physical properties:
   - **F1**: Density ≤ 9.05 g/cm³ → 549,535 survivors (81.4%)
   - **F2**: Md̄ < 0.98 eV (TCP phase suppression) → 367,331 survivors (54.4%)
   - **F3**: HTW > 60°C (solidification cracking defense) → 320,805 survivors (47.5%)
   - **F4**: Tγ′ > 1,280°C (γ′ stability) → 67,038 survivors (9.93%)
   - **Cumulative elimination**: 90.07% within the KG-constrained space

### Phase II: Refined Screening (Agent-Directed)

3. **Survivor Analysis**: Element-wise survival rate computation → autonomous range contraction by the Agent
4. **Refined Grid**: Al 5.2–5.8 (step 0.2), Ti 0–1.0 (step 0.5), W 7.0–9.0 (step 0.5), Re 3.0–4.5 (step 0.5), Ta 5.0–8.0 (step 1.0); Co, Cr, Mo retained → 380,160 compositions → 96,943 funnel survivors
5. **Phys+PINN Creep Prediction**: Physics-informed neural network (R² = 0.8683 CV, 0.8193 high-T) predicts creep life at 980°C/300 MPa and 1,120°C/137 MPa
6. **Six-Dimension Scoring**: Percentile-rank-based multi-objective scoring (Creep GM 60%, HTW 10%, Tγ′ 10%, Solidus 10%, Density 5%, Md̄ 5%)

### Phase III: Convergence

7. **Backbone Selection**: Agent selects Ti=0, Co=8, Cr=4, Ta=7 wt% based on global scoring + engineering constraints
8. **Within-Backbone Ranking**: 373 same-backbone alloys → **CSU-T1 (#1, Score = 0.7895)**

### CSU-T1 — Optimal Alloy

| Property | Value |
|----------|-------|
| Composition | Ni–5.6Al–8.0Co–4.0Cr–0.6Mo–8.5W–4.5Re–7.0Ta (wt%) |
| Density | 9.025 g/cm³ |
| Tγ′ | 1,285.9 °C |
| HTW | 86.8 °C |
| Creep (980°C/300 MPa) | 271.1 h |
| Creep (1,120°C/137 MPa) | 226.0 h |

## Benchmark: KG-Enhanced QA Evaluation

The benchmark (`bench_final_1000.py`) evaluates three modes on **900 questions** spanning 40+ superalloy property categories:

| Mode | Description |
|------|-------------|
| **Pure Model** | DeepSeek-Chat answering from parametric knowledge alone |
| **Plain Vector RAG** | Dense retrieval (BGE-small-en-v1.5 embeddings) + DeepSeek-Chat |

## Data Security

HTMAT uses API-based LLM inference (DeepSeek-Chat) with local embedding models (BGE-small-en-v1.5), enabling deployment on high-performance workstations with controlled data egress.

File: 2.10english.jsonl (part 1 of 5)
{"id": "GH3030", "text": "Dynamic Elastic Modulus (ED) at 20°C=224.0GPa"}
{"id": "GH3030", "text": "Dynamic Elastic Modulus (ED) at 100°C=219.0GPa"}
{"id": "GH3030", "text": "Dynamic Elastic Modulus (ED) at 200°C=213.0GPa"}
{"id": "GH3030", "text": "Dynamic Elastic Modulus (ED) at 300°C=206.0GPa"}
{"id": "GH3030", "text": "Dynamic Elastic Modulus (ED) at 400°C=200.0GPa"}
{"id": "GH3030", "text": "Dynamic Elastic Modulus (ED) at 500°C=193.0GPa"}
{"id": "GH3030", "text": "Dynamic Elastic Modulus (ED) at 600°C=184.0GPa"}
{"id": "K414", "text": "Shear Modulus (G) at 20°C=77.9GPa"}
{"id": "K414", "text": "Shear Modulus (G) at 100°C=75.8GPa"}
{"id": "K414", "text": "Shear Modulus (G) at 300°C=71.5GPa"}
{"id": "K414", "text": "Shear Modulus (G) at 400°C=69.5GPa"}
{"id": "K414", "text": "Shear Modulus (G) at 500°C=67.3GPa"}
{"id": "K414", "text": "Shear Modulus (G) at 600°C=65.0GPa"}
{"id": "K414", "text": "Shear Modulus (G) at 700°C=62.2GPa"}
{"id": "K414", "text": "Shear Modulus (G) at 800°C=59.1GPa"}
{"id": "K414", "text": "Shear Modulus (G) at 900°C=55.3GPa"}
{"id": "K414", "text": "Shear Modulus (G) at 1000°C=50.9GPa"}
{"id": "K414", "text": "Poisson's Ratio (μ) at 20°C=0.31"}
{"id": "K414", "text": "Poisson's Ratio (μ) at 100°C=0.31"}
{"id": "K414", "text": "Poisson's Ratio (μ) at 300°C=0.32"}
{"id": "K414", "text": "Poisson's Ratio (μ) at 400°C=0.32"}
{"id": "K414", "text": "Poisson's Ratio (μ) at 500°C=0.33"}
{"id": "K414", "text": "Poisson's Ratio (μ) at 600°C=0.33"}
{"id": "K414", "text": "Poisson's Ratio (μ) at 700°C=0.34"}
{"id": "K414", "text": "Poisson's Ratio (μ) at 800°C=0.34"}
{"id": "K414", "text": "Poisson's Ratio (μ) at 900°C=0.34"}
{"id": "K414", "text": "Poisson's Ratio (μ) at 1000°C=0.34"}
{"id": "GH3039", "text": "Dynamic Elastic Modulus (ED) at 20°C=211.0GPa"}
{"id": "GH3039", "text": "Dynamic Elastic Modulus (ED) at 400°C=182.0GPa"}
{"id": "GH3039", "text": "Dynamic Elastic Modulus (ED) at 500°C=176.0GPa"}
{"id": "GH3039", "text": "Dynamic Elastic Modulus (ED) at 600°C=169.0GPa"}
{"id": "GH3039", "text": "Dynamic Elastic Modulus (ED) at 700°C=162.0GPa"}
{"id": "GH3039", "text": "Dynamic Elastic Modulus (ED) at 800°C=155.0GPa"}
{"id": "GH3039", "text": "Dynamic Elastic Modulus (ED) at 900°C=147.0GPa"}
{"id": "GH3044", "text": "Dynamic Elastic Modulus (ED) at 20°C=210.0GPa"}
{"id": "GH3044", "text": "Dynamic Elastic Modulus (ED) at 100°C=206.0GPa"}
{"id": "GH3044", "text": "Dynamic Elastic Modulus (ED) at 200°C=200.0GPa"}
{"id": "GH3044", "text": "Dynamic Elastic Modulus (ED) at 300°C=196.0GPa"}
{"id": "GH3044", "text": "Dynamic Elastic Modulus (ED) at 400°C=189.0GPa"}
{"id": "GH3044", "text": "Dynamic Elastic Modulus (ED) at 500°C=183.0GPa"}
{"id": "GH3044", "text": "Dynamic Elastic Modulus (ED) at 600°C=177.0GPa"}
{"id": "GH3044", "text": "Dynamic Elastic Modulus (ED) at 700°C=170.0GPa"}
{"id": "GH3044", "text": "Dynamic Elastic Modulus (ED) at 800°C=161.0GPa"}
{"id": "GH3044", "text": "Dynamic Elastic Modulus (ED) at 900°C=153.0GPa"}
{"id": "GH3044", "text": "Dynamic Elastic Modulus (ED) at 1000°C=142.0GPa"}
{"id": "K417G", "text": "Dynamic Elastic Modulus (ED) at 20°C=206.0GPa"}
{"id": "K417G", "text": "Shear Modulus (G) at 20°C=82.0GPa"}
{"id": "K417G", "text": "Poisson's Ratio (μ) at 20°C=0.26"}
{"id": "K417G", "text": "Dynamic Elastic Modulus (ED) at 100°C=204.0GPa"}
{"id": "K417G", "text": "Shear Modulus (G) at 100°C=80.0GPa"}
{"id": "K417G", "text": "Poisson's Ratio (μ) at 100°C=0.27"}
{"id": "K417G", "text": "Dynamic Elastic Modulus (ED) at 200°C=199.0GPa"}
{"id": "K417G", "text": "Shear Modulus (G) at 200°C=78.0GPa"}
{"id": "K417G", "text": "Poisson's Ratio (μ) at 200°C=0.27"}
{"id": "K417G", "text": "Dynamic Elastic Modulus (ED) at 300°C=193.0GPa"}
{"id": "K417G", "text": "Shear Modulus (G) at 300°C=76.0GPa"}
{"id": "K417G", "text": "Poisson's Ratio (μ) at 300°C=0.28"}
{"id": "K417G", "text": "Dynamic Elastic Modulus (ED) at 400°C=185.0GPa"}
{"id": "K417G", "text": "Shear Modulus (G) at 400°C=73.0GPa"}
{"id": "K417G", "text": "Poisson's Ratio (μ) at 400°C=0.27"}
{"id": "K417G", "text": "Dynamic Elastic Modulus (ED) at 500°C=178.0GPa"}
{"id": "K417G", "text": "Shear Modulus (G) at 500°C=71.0GPa"}
{"id": "K417G", "text": "Poisson's Ratio (μ) at 500°C=0.27"}
{"id": "K417G", "text": "Dynamic Elastic Modulus (ED) at 600°C=171.0GPa"}
{"id": "K417G", "text": "Shear Modulus (G) at 600°C=67.0GPa"}
{"id": "K417G", "text": "Poisson's Ratio (μ) at 600°C=0.28"}
{"id": "K417G", "text": "Dynamic Elastic Modulus (ED) at 700°C=163.0GPa"}
{"id": "K417G", "text": "Shear Modulus (G) at 700°C=63.0GPa"}
{"id": "K417G", "text": "Poisson's Ratio (μ) at 700°C=0.29"}
{"id": "K417G", "text": "Dynamic Elastic Modulus (ED) at 800°C=153.0GPa"}
{"id": "K417G", "text": "Shear Modulus (G) at 800°C=53.0GPa"}
{"id": "K417G", "text": "Poisson's Ratio (μ) at 800°C=0.3"}
{"id": "K417G", "text": "Dynamic Elastic Modulus (ED) at 900°C=141.0GPa"}
{"id": "K417G", "text": "Shear Modulus (G) at 900°C=48.0GPa"}
{"id": "K417G", "text": "Poisson's Ratio (μ) at 900°C=0.32"}
{"id": "GH3128", "text": "Dynamic Elastic Modulus (ED) at 20°C=208.0GPa"}
{"id": "GH3128", "text": "Dynamic Elastic Modulus (ED) at 100°C=205.0GPa"}
{"id": "GH3128", "text": "Dynamic Elastic Modulus (ED) at 200°C=202.0GPa"}
{"id": "GH3128", "text": "Dynamic Elastic Modulus (ED) at 300°C=198.0GPa"}
{"id": "GH3128", "text": "Dynamic Elastic Modulus (ED) at 400°C=191.0GPa"}
{"id": "GH3128", "text": "Dynamic Elastic Modulus (ED) at 500°C=189.0GPa"}
{"id": "GH3128", "text": "Dynamic Elastic Modulus (ED) at 600°C=187.0GPa"}
{"id": "GH3128", "text": "Dynamic Elastic Modulus (ED) at 700°C=175.0GPa"}
{"id": "GH3128", "text": "Dynamic Elastic Modulus (ED) at 800°C=162.0GPa"}
{"id": "GH3128", "text": "Dynamic Elastic Modulus (ED) at 900°C=152.0GPa"}
{"id": "GH3128", "text": "Dynamic Elastic Modulus (ED) at 1000°C=144.0GPa"}
{"id": "GH3170", "text": "Dynamic Elastic Modulus (ED) at 20°C=253.0GPa"}
{"id": "GH3170", "text": "Shear Modulus (G) at 20°C=91.0GPa"}
{"id": "GH3170", "text": "Poisson's Ratio (μ) at 20°C=0.35"}
{"id": "GH3170", "text": "Dynamic Elastic Modulus (ED) at 100°C=249.0GPa"}
{"id": "GH3170", "text": "Shear Modulus (G) at 100°C=89.0GPa"}
{"id": "GH3170", "text": "Poisson's Ratio (μ) at 100°C=0.35"}
{"id": "GH3170", "text": "Dynamic Elastic Modulus (ED) at 200°C=243.0GPa"}
{"id": "GH3170", "text": "Shear Modulus (G) at 200°C=88.0GPa"}
{"id": "GH3170", "text": "Poisson's Ratio (μ) at 200°C=0.36"}
{"id": "GH3170", "text": "Dynamic Elastic Modulus (ED) at 300°C=237.0GPa"}
{"id": "GH3170", "text": "Shear Modulus (G) at 300°C=85.0GPa"}
{"id": "GH3170", "text": "Poisson's Ratio (μ) at 300°C=0.34"}
{"id": "GH3170", "text": "Dynamic Elastic Modulus (ED) at 400°C=229.0GPa"}
{"id": "GH3170", "text": "Shear Modulus (G) at 400°C=82.0GPa"}
{"id": "GH3170", "text": "Poisson's Ratio (μ) at 400°C=0.35"}
{"id": "GH3170", "text": "Dynamic Elastic Modulus (ED) at 500°C=222.0GPa"}
{"id": "GH3170", "text": "Shear Modulus (G) at 500°C=80.0GPa"}
{"id": "GH3170", "text": "Poisson's Ratio (μ) at 500°C=0.35"}
{"id": "GH3170", "text": "Dynamic Elastic Modulus (ED) at 600°C=214.0GPa"}
{"id": "GH3170", "text": "Shear Modulus (G) at 600°C=76.0GPa"}
{"id": "GH3170", "text": "Poisson's Ratio (μ) at 600°C=0.35"}
{"id": "GH3170", "text": "Dynamic Elastic Modulus (ED) at 700°C=206.0GPa"}
{"id": "GH3170", "text": "Shear Modulus (G) at 700°C=74.0GPa"}
{"id": "GH3170", "text": "Poisson's Ratio (μ) at 700°C=0.35"}
{"id": "GH3170", "text": "Dynamic Elastic Modulus (ED) at 800°C=195.0GPa"}
{"id": "GH3170", "text": "Shear Modulus (G) at 800°C=69.0GPa"}
{"id": "GH3170", "text": "Poisson's Ratio (μ) at 800°C=0.35"}
{"id": "GH3170", "text": "Dynamic Elastic Modulus (ED) at 900°C=185.0GPa"}
{"id": "GH3170", "text": "Shear Modulus (G) at 900°C=65.0GPa"}
{"id": "GH3170", "text": "Poisson's Ratio (μ) at 900°C=0.35"}
{"id": "GH3170", "text": "Dynamic Elastic Modulus (ED) at 950°C=183.0GPa"}
{"id": "GH3170", "text": "Shear Modulus (G) at 950°C=63.0GPa"}
{"id": "GH3170", "text": "Poisson's Ratio (μ) at 950°C=0.34"}
{"id": "K418", "text": "Dynamic Elastic Modulus (ED) at 20°C=211.0GPa"}
{"id": "K418", "text": "Dynamic Elastic Modulus (ED) at 100°C=205.0GPa"}
{"id": "K418", "text": "Dynamic Elastic Modulus (ED) at 200°C=200.0GPa"}
{"id": "K418", "text": "Dynamic Elastic Modulus (ED) at 300°C=195.0GPa"}
{"id": "K418", "text": "Dynamic Elastic Modulus (ED) at 400°C=190.0GPa"}
{"id": "K418", "text": "Dynamic Elastic Modulus (ED) at 500°C=184.0GPa"}
{"id": "K418", "text": "Dynamic Elastic Modulus (ED) at 600°C=179.0GPa"}
{"id": "K418", "text": "Dynamic Elastic Modulus (ED) at 700°C=171.0GPa"}
{"id": "K418", "text": "Dynamic Elastic Modulus (ED) at 800°C=165.0GPa"}
{"id": "K418", "text": "Dynamic Elastic Modulus (ED) at 900°C=156.0GPa"}
{"id": "K418", "text": "Dynamic Elastic Modulus (ED) at 950°C=148.0GPa"}
{"id": "K418", "text": "Dynamic Elastic Modulus (ED) at 1000°C=144.0GPa"}
{"id": "K418", "text": "Shear Modulus (G) at 20°C=84.0GPa"}
{"id": "K418", "text": "Shear Modulus (G) at 100°C=83.0GPa"}
{"id": "K418", "text": "Shear Modulus (G) at 200°C=80.0GPa"}
{"id": "K418", "text": "Shear Modulus (G) at 300°C=78.0GPa"}
{"id": "K418", "text": "Shear Modulus (G) at 400°C=76.0GPa"}
{"id": "K418", "text": "Shear Modulus (G) at 500°C=74.0GPa"}
{"id": "K418", "text": "Shear Modulus (G) at 600°C=72.0GPa"}
{"id": "K418", "text": "Shear Modulus (G) at 700°C=69.0GPa"}
{"id": "K418", "text": "Shear Modulus (G) at 800°C=66.0GPa"}
{"id": "K418", "text": "Shear Modulus (G) at 900°C=62.0GPa"}
{"id": "K418", "text": "Shear Modulus (G) at 950°C=60.0GPa"}
{"id": "K418", "text": "Poisson's Ratio (μ) at 20°C=0.26"}
{"id": "K418", "text": "Poisson's Ratio (μ) at 100°C=0.25"}
{"id": "K418", "text": "Poisson's Ratio (μ) at 200°C=0.25"}
{"id": "K418", "text": "Poisson's Ratio (μ) at 300°C=0.25"}
{"id": "K418", "text": "Poisson's Ratio (μ) at 400°C=0.25"}
{"id": "K418", "text": "Poisson's Ratio (μ) at 500°C=0.25"}
{"id": "K418", "text": "Poisson's Ratio (μ) at 600°C=0.25"}
{"id": "K418", "text": "Poisson's Ratio (μ) at 700°C=0.25"}
{"id": "K418", "text": "Poisson's Ratio (μ) at 800°C=0.26"}
{"id": "K418", "text": "Poisson's Ratio (μ) at 900°C=0.26"}
{"id": "K418", "text": "Poisson's Ratio (μ) at 950°C=0.26"}
{"id": "GH3181", "text": "Dynamic Elastic Modulus (ED) at 20°C=201.0GPa"}
{"id": "GH3181", "text": "Dynamic Elastic Modulus (ED) at 100°C=196.0GPa"}
{"id": "GH3181", "text": "Dynamic Elastic Modulus (ED) at 200°C=190.0GPa"}
{"id": "GH3181", "text": "Dynamic Elastic Modulus (ED) at 300°C=184.0GPa"}
{"id": "GH3181", "text": "Dynamic Elastic Modulus (ED) at 400°C=178.0GPa"}
{"id": "GH3181", "text": "Dynamic Elastic Modulus (ED) at 500°C=172.0GPa"}
{"id": "GH3181", "text": "Dynamic Elastic Modulus (ED) at 600°C=165.0GPa"}
{"id": "GH3181", "text": "Dynamic Elastic Modulus (ED) at 700°C=156.0GPa"}
{"id": "GH3181", "text": "Dynamic Elastic Modulus (ED) at 800°C=147.0GPa"}
{"id": "GH3181", "text": "Dynamic Elastic Modulus (ED) at 900°C=137.0GPa"}
{"id": "K418B", "text": "Dynamic Elastic Modulus (ED) at 20°C=205.0GPa"}
{"id": "K418B", "text": "Dynamic Elastic Modulus (ED) at 100°C=199.0GPa"}
{"id": "K418B", "text": "Dynamic Elastic Modulus (ED) at 200°C=195.0GPa"}
{"id": "K418B", "text": "Dynamic Elastic Modulus (ED) at 300°C=190.0GPa"}
{"id": "K418B", "text": "Dynamic Elastic Modulus (ED) at 400°C=185.0GPa"}
{"id": "K418B", "text": "Dynamic Elastic Modulus (ED) at 500°C=179.0GPa"}
{"id": "K418B", "text": "Dynamic Elastic Modulus (ED) at 600°C=173.0GPa"}
{"id": "K418B", "text": "Dynamic Elastic Modulus (ED) at 700°C=168.0GPa"}
{"id": "K418B", "text": "Dynamic Elastic Modulus (ED) at 800°C=160.0GPa"}
{"id": "K418B", "text": "Dynamic Elastic Modulus (ED) at 900°C=151.0GPa"}
{"id": "K418B", "text": "Shear Modulus (G) at 20°C=77.0GPa"}
{"id": "K418B", "text": "Shear Modulus (G) at 100°C=76.0GPa"}
{"id": "K418B", "text": "Shear Modulus (G) at 200°C=74.0GPa"}
{"id": "K418B", "text": "Shear Modulus (G) at 300°C=72.0GPa"}
{"id": "K418B", "text": "Shear Modulus (G) at 400°C=70.0GPa"}
{"id": "K418B", "text": "Shear Modulus (G) at 500°C=68.0GPa"}
{"id": "K418B", "text": "Shear Modulus (G) at 600°C=64.0GPa"}
{"id": "K418B", "text": "Shear Modulus (G) at 700°C=58.0GPa"}
{"id": "K418B", "text": "Shear Modulus (G) at 800°C=50.0GPa"}
{"id": "K418B", "text": "Shear Modulus (G) at 900°C=45.0GPa"}
{"id": "K418B", "text": "Poisson's Ratio (μ) at 20°C=0.29"}
{"id": "K418B", "text": "Poisson's Ratio (μ) at 100°C=0.28"}
{"id": "K418B", "text": "Poisson's Ratio (μ) at 200°C=0.29"}
{"id": "K418B", "text": "Poisson's Ratio (μ) at 300°C=0.28"}
{"id": "K418B", "text": "Poisson's Ratio (μ) at 400°C=0.29"}
{"id": "K418B", "text": "Poisson's Ratio (μ) at 500°C=0.3"}
{"id": "K418B", "text": "Poisson's Ratio (μ) at 600°C=0.29"}
{"id": "K418B", "text": "Poisson's Ratio (μ) at 700°C=0.31"}
{"id": "K418B", "text": "Poisson's Ratio (μ) at 800°C=0.3"}
{"id": "K418B", "text": "Poisson's Ratio (μ) at 900°C=0.34"}
{"id": "GH3230", "text": "Shear Modulus (G) at 20°C=82.2GPa"}
{"id": "GH3230", "text": "Shear Modulus (G) at 100°C=80.1GPa"}
{"id": "GH3230", "text": "Shear Modulus (G) at 200°C=77.9GPa"}
{"id": "GH3230", "text": "Shear Modulus (G) at 300°C=75.7GPa"}
{"id": "GH3230", "text": "Shear Modulus (G) at 400°C=73.5GPa"}
{"id": "GH3230", "text": "Shear Modulus (G) at 500°C=71.2GPa"}
{"id": "GH3230", "text": "Shear Modulus (G) at 600°C=68.8GPa"}
{"id": "GH3230", "text": "Shear Modulus (G) at 700°C=66.1GPa"}
{"id": "GH3230", "text": "Shear Modulus (G) at 800°C=63.1GPa"}
{"id": "GH3230", "text": "Shear Modulus (G) at 900°C=59.7GPa"}
{"id": "GH3230", "text": "Shear Modulus (G) at 1000°C=55.9GPa"}
{"id": "GH3230", "text": "Shear Modulus (G) at 1100°C=51.6GPa"}
{"id": "GH3230", "text": "Poisson's Ratio (μ) at 20°C=0.31"}
{"id": "GH3230", "text": "Poisson's Ratio (μ) at 100°C=0.31"}
{"id": "GH3230", "text": "Poisson's Ratio (μ) at 200°C=0.31"}
{"id": "GH3230", "text": "Poisson's Ratio (μ) at 300°C=0.31"}
{"id": "GH3230", "text": "Poisson's Ratio (μ) at 400°C=0.32"}
{"id": "GH3230", "text": "Poisson's Ratio (μ) at 500°C=0.32"}
{"id": "GH3230", "text": "Poisson's Ratio (μ) at 600°C=0.32"}
{"id": "GH3230", "text": "Poisson's Ratio (μ) at 700°C=0.33"}
{"id": "GH3230", "text": "Poisson's Ratio (μ) at 800°C=0.33"}
{"id": "GH3230", "text": "Poisson's Ratio (μ) at 900°C=0.34"}
{"id": "GH3230", "text": "Poisson's Ratio (μ) at 1000°C=0.35"}
{"id": "GH3230", "text": "Poisson's Ratio (μ) at 1100°C=0.35"}
{"id": "K419", "text": "Dynamic Elastic Modulus (ED) at 20°C=240.0GPa"}
{"id": "K419", "text": "Dynamic Elastic Modulus (ED) at 100°C=238.0GPa"}
{"id": "K419", "text": "Dynamic Elastic Modulus (ED) at 200°C=233.0GPa"}
{"id": "K419", "text": "Dynamic Elastic Modulus (ED) at 300°C=220.0GPa"}
{"id": "K419", "text": "Dynamic Elastic Modulus (ED) at 400°C=228.0GPa"}
{"id": "K419", "text": "Dynamic Elastic Modulus (ED) at 500°C=215.0GPa"}
{"id": "K419", "text": "Dynamic Elastic Modulus (ED) at 600°C=208.0GPa"}
{"id": "K419", "text": "Dynamic Elastic Modulus (ED) at 700°C=198.0GPa"}
{"id": "K419", "text": "Dynamic Elastic Modulus (ED) at 800°C=192.0GPa"}
{"id": "K419", "text": "Dynamic Elastic Modulus (ED) at 900°C=179.0GPa"}
{"id": "K419", "text": "Shear Modulus (G) at 20°C=96.0GPa"}
{"id": "K419", "text": "Shear Modulus (G) at 100°C=93.0GPa"}
{"id": "K419", "text": "Shear Modulus (G) at 200°C=92.0GPa"}
{"id": "K419", "text": "Shear Modulus (G) at 300°C=89.0GPa"}
{"id": "K419", "text": "Shear Modulus (G) at 400°C=87.0GPa"}
{"id": "K419", "text": "Shear Modulus (G) at 500°C=85.0GPa"}
{"id": "K419", "text": "Shear Modulus (G) at 600°C=82.0GPa"}
{"id": "K419", "text": "Shear Modulus (G) at 700°C=78.0GPa"}
{"id": "K419", "text": "Shear Modulus (G) at 800°C=74.0GPa"}
{"id": "K419", "text": "Shear Modulus (G) at 900°C=70.0GPa"}
{"id": "K419", "text": "Poisson's Ratio (μ) at 20°C=0.25"}
{"id": "K419", "text": "Poisson's Ratio (μ) at 100°C=0.27"}
{"id": "K419", "text": "Poisson's Ratio (μ) at 200°C=0.28"}
{"id": "K419", "text": "Poisson's Ratio (μ) at 300°C=0.3"}
{"id": "K419", "text": "Poisson's Ratio (μ) at 400°C=0.26"}
{"id": "K419", "text": "Poisson's Ratio (μ) at 500°C=0.28"}
{"id": "K419", "text": "Poisson's Ratio (μ) at 600°C=0.27"}
{"id": "K419", "text": "Poisson's Ratio (μ) at 700°C=0.26"}
{"id": "K419", "text": "Poisson's Ratio (μ) at 800°C=0.3"}
{"id": "K419", "text": "Poisson's Ratio (μ) at 900°C=0.28"}
{"id": "GH3536 and K4536", "text": "Dynamic Elastic Modulus (ED) at 20°C=206.0GPa"}
{"id": "GH3536 and K4536", "text": "Dynamic Elastic Modulus (ED) at 100°C=203.0GPa"}
{"id": "GH3536 and K4536", "text": "Dynamic Elastic Modulus (ED) at 200°C=199.0GPa"}
{"id": "GH3536 and K4536", "text": "Dynamic Elastic Modulus (ED) at 300°C=193.0GPa"}
{"id": "GH3536 and K4536", "text": "Dynamic Elastic Modulus (ED) at 400°C=187.0GPa"}
{"id": "GH3536 and K4536", "text": "Dynamic Elastic Modulus (ED) at 500°C=180.0GPa"}
{"id": "GH3536 and K4536", "text": "Dynamic Elastic Modulus (ED) at 600°C=174.0GPa"}
{"id": "GH3536 and K4536", "text": "Dynamic Elastic Modulus (ED) at 700°C=166.0GPa"}
{"id": "GH3536 and K4536", "text": "Dynamic Elastic Modulus (ED) at 800°C=158.0GPa"}
{"id": "GH3536 and K4536", "text": "Dynamic Elastic Modulus (ED) at 900°C=149.0GPa"}
{"id": "GH3536 and K4536", "text": "Dynamic Elastic Modulus (ED) at 20°C=199.0GPa"}
{"id": "GH3536 and K4536", "text": "Dynamic Elastic Modulus (ED) at 100°C=194.0GPa"}
{"id": "GH3536 and K4536", "text": "Dynamic Elastic Modulus (ED) at 200°C=188.0GPa"}
{"id": "GH3536 and K4536", "text": "Dynamic Elastic Modulus (ED) at 300°C=182.0GPa"}
{"id": "GH3536 and K4536", "text": "Dynamic Elastic Modulus (ED) at 400°C=177.0GPa"}
{"id": "GH3536 and K4536", "text": "Dynamic Elastic Modulus (ED) at 500°C=171.0GPa"}
{"id": "GH3536 and K4536", "text": "Dynamic Elastic Modulus (ED) at 600°C=165.0GPa"}
{"id": "GH3536 and K4536", "text": "Dynamic Elastic Modulus (ED) at 700°C=156.0GPa"}
{"id": "GH3536 and K4536", "text": "Dynamic Elastic Modulus (ED) at 800°C=149.0GPa"}
{"id": "GH3536 and K4536", "text": "Dynamic Elastic Modulus (ED) at 900°C=142.0GPa"}
{"id": "GH3536 and K4536", "text": "Dynamic Elastic Modulus (ED) at 20°C=177.0GPa"}
{"id": "GH3536 and K4536", "text": "Dynamic Elastic Modulus (ED) at 100°C=172.0GPa"}
{"id": "GH3536 and K4536", "text": "Dynamic Elastic Modulus (ED) at 300°C=163.0GPa"}
{"id": "GH3536 and K4536", "text": "Dynamic Elastic Modulus (ED) at 400°C=157.0GPa"}
{"id": "GH3536 and K4536", "text": "Dynamic Elastic Modulus (ED) at 500°C=151.0GPa"}
{"id": "GH3536 and K4536", "text": "Dynamic Elastic Modulus (ED) at 600°C=145.0GPa"}
{"id": "GH3536 and K4536", "text": "Dynamic Elastic Modulus (ED) at 700°C=137.0GPa"}
{"id": "GH3536 and K4536", "text": "Dynamic Elastic Modulus (ED) at 800°C=129.0GPa"}
{"id": "GH3536 and K4536", "text": "Dynamic Elastic Modulus (ED) at 900°C=121.0GPa"}
{"id": "K419H", "text": "Dynamic Elastic Modulus (ED) at 20°C=208.0GPa"}
{"id": "K419H", "text": "Dynamic Elastic Modulus (ED) at 100°C=204.0GPa"}
{"id": "K419H", "text": "Dynamic Elastic Modulus (ED) at 200°C=201.0GPa"}
{"id": "K419H", "text": "Dynamic Elastic Modulus (ED) at 300°C=195.0GPa"}
{"id": "K419H", "text": "Dynamic Elastic Modulus (ED) at 400°C=190.0GPa"}
{"id": "K419H", "text": "Dynamic Elastic Modulus (ED) at 500°C=187.0GPa"}
{"id": "K419H", "text": "Dynamic Elastic Modulus (ED) at 600°C=178.0GPa"}
{"id": "K419H", "text": "Dynamic Elastic Modulus (ED) at 700°C=173.0GPa"}
{"id": "K419H", "text": "Dynamic Elastic Modulus (ED) at 800°C=166.0GPa"}
{"id": "K419H", "text": "Dynamic Elastic Modulus (ED) at 900°C=161.0GPa"}
{"id": "K419H", "text": "Dynamic Elastic Modulus (ED) at 1000°C=145.0GPa"}
{"id": "K419H", "text": "Shear Modulus (G) at 20°C=83.0GPa"}
{"id": "K419H", "text": "Shear Modulus (G) at 100°C=83.0GPa"}
{"id": "K419H", "text": "Shear Modulus (G) at 200°C=79.0GPa"}
{"id": "K419H", "text": "Shear Modulus (G) at 300°C=75.0GPa"}
{"id": "K419H", "text": "Shear Modulus (G) at 400°C=73.0GPa"}
{"id": "K419H", "text": "Shear Modulus (G) at 500°C=71.0GPa"}
{"id": "K419H", "text": "Shear Modulus (G) at 600°C=69.0GPa"}
{"id": "K419H", "text": "Shear Modulus (G) at 700°C=66.0GPa"}
{"id": "K419H", "text": "Shear Modulus (G) at 800°C=64.0GPa"}
{"id": "K419H", "text": "Shear Modulus (G) at 900°C=62.0GPa"}
{"id": "K419H", "text": "Shear Modulus (G) at 1000°C=55.0GPa"}
{"id": "K419H", "text": "Poisson's Ratio (μ) at 20°C=0.253"}
{"id": "K419H", "text": "Poisson's Ratio (μ) at 100°C=0.231"}
{"id": "K419H", "text": "Poisson's Ratio (μ) at 200°C=0.268"}
{"id": "K419H", "text": "Poisson's Ratio (μ) at 300°C=0.292"}
{"id": "K419H", "text": "Poisson's Ratio (μ) at 400°C=0.301"}
{"id": "K419H", "text": "Poisson's Ratio (μ) at 500°C=0.312"}
{"id": "K419H", "text": "Poisson's Ratio (μ) at 600°C=0.353"}
{"id": "K419H", "text": "Poisson's Ratio (μ) at 700°C=0.301"}
{"id": "K419H", "text": "Poisson's Ratio (μ) at 800°C=0.294"}
{"id": "K419H", "text": "Poisson's Ratio (μ) at 900°C=0.302"}
{"id": "K419H", "text": "Poisson's Ratio (μ) at 1000°C=0.355"}
{"id": "GH3600", "text": "Dynamic Elastic Modulus (ED) at 100°C=205.0GPa"}
{"id": "GH3600", "text": "Dynamic Elastic Modulus (ED) at 200°C=201.0GPa"}
{"id": "GH3600", "text": "Dynamic Elastic Modulus (ED) at 300°C=195.0GPa"}
{"id": "GH3600", "text": "Dynamic Elastic Modulus (ED) at 400°C=189.0GPa"}
{"id": "GH3600", "text": "Dynamic Elastic Modulus (ED) at 500°C=182.0GPa"}
{"id": "GH3600", "text": "Dynamic Elastic Modulus (ED) at 600°C=174.0GPa"}
{"id": "GH3600", "text": "Dynamic Elastic Modulus (ED) at 700°C=164.0GPa"}
{"id": "GH3600", "text": "Dynamic Elastic Modulus (ED) at 800°C=155.0GPa"}
{"id": "GH3600", "text": "Dynamic Elastic Modulus (ED) at 900°C=144.0GPa"}
{"id": "GH3600", "text": "Dynamic Elastic Modulus (ED) at 1000°C=132.0GPa"}
{"id": "GH3600", "text": "Shear Modulus (G) at 100°C=76.0GPa"}
{"id": "GH3600", "text": "Shear Modulus (G) at 200°C=74.0GPa"}
{"id": "GH3600", "text": "Shear Modulus (G) at 300°C=72.0GPa"}
{"id": "GH3600", "text": "Shear Modulus (G) at 400°C=70.0GPa"}
{"id": "GH3600", "text": "Shear Modulus (G) at 500°C=67.0GPa"}
{"id": "GH3600", "text": "Shear Modulus (G) at 600°C=64.0GPa"}
{"id": "GH3600", "text": "Shear Modulus (G) at 700°C=60.0GPa"}
{"id": "GH3600", "text": "Shear Modulus (G) at 800°C=56.0GPa"}
{"id": "GH3600", "text": "Shear Modulus (G) at 900°C=52.0GPa"}
{"id": "GH3600", "text": "Shear Modulus (G) at 1000°C=47.0GPa"}
{"id": "GH3600", "text": "Poisson's Ratio (μ) at 100°C=0.34"}
{"id": "GH3600", "text": "Poisson's Ratio (μ) at 200°C=0.35"}
{"id": "GH3600", "text": "Poisson's Ratio (μ) at 300°C=0.353"}
{"id": "GH3600", "text": "Poisson's Ratio (μ) at 400°C=0.356"}
{"id": "GH3600", "text": "Poisson's Ratio (μ) at 500°C=0.36"}
{"id": "GH3600", "text": "Poisson's Ratio (μ) at 600°C=0.366"}
{"id": "GH3600", "text": "Poisson's Ratio (μ) at 700°C=0.37"}
{"id": "GH3600", "text": "Poisson's Ratio (μ) at 800°C=0.373"}
{"id": "GH3600", "text": "Poisson's Ratio (μ) at 900°C=0.393"}
{"id": "GH3600", "text": "Poisson's Ratio (μ) at 1000°C=0.403"}
{"id": "K420", "text": "Dynamic Elastic Modulus (ED) at 20°C=213.0GPa"}
{"id": "K420", "text": "Dynamic Elastic Modulus (ED) at 100°C=213.0GPa"}
{"id": "K420", "text": "Dynamic Elastic Modulus (ED) at 700°C=181.0GPa"}
{"id": "K420", "text": "Dynamic Elastic Modulus (ED) at 800°C=176.0GPa"}
{"id": "K420", "text": "Shear Modulus (G) at 20°C=75.5GPa"}
{"id": "K420", "text": "Shear Modulus (G) at 100°C=74.2GPa"}
{"id": "K420", "text": "Shear Modulus (G) at 700°C=62.0GPa"}
{"id": "K420", "text": "Shear Modulus (G) at 800°C=58.0GPa"}
{"id": "K420", "text": "Poisson's Ratio (μ) at 20°C=0.34"}
{"id": "K420", "text": "Poisson's Ratio (μ) at 100°C=0.34"}
{"id": "K420", "text": "Poisson's Ratio (μ) at 200°C=0.37"}
{"id": "K420", "text": "Poisson's Ratio (μ) at 300°C=0.43"}
{"id": "K420", "text": "Poisson's Ratio (μ) at 400°C=0.42"}
{"id": "K420", "text": "Poisson's Ratio (μ) at 500°C=0.45"}
{"id": "K420", "text": "Poisson's Ratio (μ) at 600°C=0.46"}
{"id": "K420", "text": "Poisson's Ratio (μ) at 700°C=0.53"}
{"id": "K420", "text": "Poisson's Ratio (μ) at 800°C=0.53"}
{"id": "GH3625", "text": "Dynamic Elastic Modulus (ED) at 20°C=205.0GPa"}
{"id": "GH3625", "text": "Dynamic Elastic Modulus (ED) at 95°C=200.0GPa"}
{"id": "GH3625", "text": "Dynamic Elastic Modulus (ED) at 205°C=195.0GPa"}
{"id": "GH3625", "text": "Dynamic Elastic Modulus (ED) at 315°C=190.0GPa"}
{"id": "GH3625", "text": "Dynamic Elastic Modulus (ED) at 425°C=185.0GPa"}
{"id": "GH3625", "text": "Dynamic Elastic Modulus (ED) at 540°C=175.0GPa"}
{"id": "GH3625", "text": "Dynamic Elastic Modulus (ED) at 650°C=170.0GPa"}
{"id": "GH3625", "text": "Dynamic Elastic Modulus (ED) at 760°C=160.0GPa"}
{"id": "GH3625", "text": "Dynamic Elastic Modulus (ED) at 870°C=146.0GPa"}
{"id": "GH3625", "text": "Shear Modulus (G) at 20°C=79.0GPa"}
{"id": "GH3625", "text": "Shear Modulus (G) at 95°C=77.0GPa"}
{"id": "GH3625", "text": "Shear Modulus (G) at 205°C=75.0GPa"}
{"id": "GH3625", "text": "Shear Modulus (G) at 315°C=72.0GPa"}
{"id": "GH3625", "text": "Shear Modulus (G) at 425°C=70.0GPa"}
{"id": "GH3625", "text": "Shear Modulus (G) at 540°C=67.0GPa"}
{"id": "GH3625", "text": "Shear Modulus (G) at 650°C=63.0GPa"}
{"id": "GH3625", "text": "Shear Modulus (G) at 760°C=60.0GPa"}
{"id": "GH3625", "text": "Shear Modulus (G) at 870°C=57.0GPa"}
{"id": "GH3625", "text": "Poisson's Ratio (μ) at 20°C=0.308"}
{"id": "GH3625", "text": "Poisson's Ratio (μ) at 95°C=0.31"}
{"id": "GH3625", "text": "Poisson's Ratio (μ) at 205°C=0.312"}
{"id": "GH3625", "text": "Poisson's Ratio (μ) at 315°C=0.313"}
{"id": "GH3625", "text": "Poisson's Ratio (μ) at 425°C=0.312"}
{"id": "GH3625", "text": "Poisson's Ratio (μ) at 540°C=0.321"}
{"id": "GH3625", "text": "Poisson's Ratio (μ) at 650°C=0.328"}
{"id": "GH3625", "text": "Poisson's Ratio (μ) at 760°C=0.329"}
{"id": "K423A", "text": "Dynamic Elastic Modulus (ED) at 20°C=202.0GPa"}
{"id": "K423A", "text": "Dynamic Elastic Modulus (ED) at 100°C=198.0GPa"}
{"id": "K423A", "text": "Dynamic Elastic Modulus (ED) at 200°C=194.0GPa"}
{"id": "K423A", "text": "Dynamic Elastic Modulus (ED) at 300°C=189.0GPa"}
{"id": "K423A", "text": "Dynamic Elastic Modulus (ED) at 400°C=184.0GPa"}
{"id": "K423A", "text": "Dynamic Elastic Modulus (ED) at 500°C=178.0GPa"}
{"id": "K423A", "text": "Dynamic Elastic Modulus (ED) at 600°C=173.0GPa"}
{"id": "K423A", "text": "Dynamic Elastic Modulus (ED) at 700°C=166.0GPa"}
{"id": "K423A", "text": "Dynamic Elastic Modulus (ED) at 800°C=159.0GPa"}
{"id": "K423A", "text": "Dynamic Elastic Modulus (ED) at 900°C=150.0GPa"}
{"id": "K423A", "text": "Dynamic Elastic Modulus (ED) at 1000°C=135.0GPa"}
{"id": "GH5188", "text": "Dynamic Elastic Modulus (ED) at 20°C=237.0GPa"}
{"id": "GH5188", "text": "Dynamic Elastic Modulus (ED) at 100°C=234.0GPa"}
{"id": "GH5188", "text": "Dynamic Elastic Modulus (ED) at 200°C=227.0GPa"}
{"id": "GH5188", "text": "Dynamic Elastic Modulus (ED) at 300°C=221.0GPa"}
{"id": "GH5188", "text": "Dynamic Elastic Modulus (ED) at 400°C=213.0GPa"}
{"id": "GH5188", "text": "Dynamic Elastic Modulus (ED) at 500°C=206.0GPa"}
{"id": "GH5188", "text": "Dynamic Elastic Modulus (ED) at 600°C=193.0GPa"}
{"id": "GH5188", "text": "Dynamic Elastic Modulus (ED) at 700°C=185.0GPa"}
{"id": "GH5188", "text": "Dynamic Elastic Modulus (ED) at 800°C=179.0GPa"}
{"id": "GH5188", "text": "Dynamic Elastic Modulus (ED) at 900°C=170.0GPa"}
{"id": "GH5188", "text": "Dynamic Elastic Modulus (ED) at 1000°C=161.0GPa"}
{"id": "GH5188", "text": "Dynamic Elastic Modulus (ED) at 1050°C=158.0GPa"}
{"id": "K424", "text": "Dynamic Elastic Modulus (ED) at 20°C=213.0GPa"}
{"id": "K424", "text": "Dynamic Elastic Modulus (ED) at 100°C=211.0GPa"}
{"id": "K424", "text": "Dynamic Elastic Modulus (ED) at 200°C=207.0GPa"}
{"id": "K424", "text": "Dynamic Elastic Modulus (ED) at 300°C=202.0GPa"}
{"id": "K424", "text": "Dynamic Elastic Modulus (ED) at 400°C=196.0GPa"}
{"id": "K424", "text": "Dynamic Elastic Modulus (ED) at 500°C=189.0GPa"}
{"id": "K424", "text": "Dynamic Elastic Modulus (ED) at 600°C=181.0GPa"}
{"id": "K424", "text": "Dynamic Elastic Modulus (ED) at 700°C=174.0GPa"}
{"id": "K424", "text": "Dynamic Elastic Modulus (ED) at 800°C=165.0GPa"}
{"id": "K424", "text": "Dynamic Elastic Modulus (ED) at 900°C=156.0GPa"}
{"id": "K424", "text": "Dynamic Elastic Modulus (ED) at 1000°C=147.0GPa"}
{"id": "K424", "text": "Shear Modulus (G) at 20°C=82.0GPa"}
{"id": "K424", "text": "Shear Modulus (G) at 100°C=81.0GPa"}
{"id": "K424", "text": "Shear Modulus (G) at 200°C=79.0GPa"}
{"id": "K424", "text": "Shear Modulus (G) at 300°C=77.0GPa"}
{"id": "K424", "text": "Shear Modulus (G) at 400°C=75.0GPa"}
{"id": "K424", "text": "Shear Modulus (G) at 500°C=72.0GPa"}
{"id": "K424", "text": "Shear Modulus (G) at 600°C=70.0GPa"}
{"id": "K424", "text": "Shear Modulus (G) at 700°C=67.0GPa"}
{"id": "K424", "text": "Shear Modulus (G) at 800°C=64.0GPa"}
{"id": "K424", "text": "Shear Modulus (G) at 900°C=61.0GPa"}
{"id": "K424", "text": "Poisson's Ratio (μ) at 20°C=0.3"}
{"id": "K424", "text": "Poisson's Ratio (μ) at 100°C=0.31"}
{"id": "K424", "text": "Poisson's Ratio (μ) at 200°C=0.31"}
{"id": "K424", "text": "Poisson's Ratio (μ) at 300°C=0.31"}
{"id": "K424", "text": "Poisson's Ratio (μ) at 400°C=0.31"}
{"id": "K424", "text": "Poisson's Ratio (μ) at 500°C=0.31"}
{"id": "K424", "text": "Poisson's Ratio (μ) at 600°C=0.3"}
{"id": "K424", "text": "Poisson's Ratio (μ) at 700°C=0.29"}
{"id": "K424", "text": "Poisson's Ratio (μ) at 800°C=0.29"}
{"id": "K424", "text": "Poisson's Ratio (μ) at 900°C=0.29"}
{"id": "GH5605", "text": "Shear Modulus (G) at 25°C=89.0GPa"}
{"id": "GH5605", "text": "Shear Modulus (G) at 200°C=83.0GPa"}
{"id": "GH5605", "text": "Shear Modulus (G) at 425°C=76.0GPa"}
{"id": "GH5605", "text": "Shear Modulus (G) at 650°C=68.0GPa"}
{"id": "GH5605", "text": "Shear Modulus (G) at 870°C=61.0GPa"}
{"id": "GH5605", "text": "Poisson's Ratio (μ) at 25°C=0.286"}
{"id": "GH5605", "text": "Poisson's Ratio (μ) at 200°C=0.296"}
{"id": "GH5605", "text": "Poisson's Ratio (μ) at 425°C=0.305"}
{"id": "GH5605", "text": "Poisson's Ratio (μ) at 650°C=0.315"}
{"id": "GH5605", "text": "Poisson's Ratio (μ) at 870°C=0.325"}
{"id": "K435", "text": "Dynamic Elastic Modulus (ED) at 20°C=214.0GPa"}
{"id": "K435", "text": "Shear Modulus (G) at 20°C=80.0GPa"}
{"id": "K435", "text": "Poisson's Ratio (μ) at 20°C=0.33"}
{"id": "K435", "text": "Dynamic Elastic Modulus (ED) at 100°C=211.0GPa"}
{"id": "K435", "text": "Shear Modulus (G) at 100°C=79.0GPa"}
{"id": "K435", "text": "Poisson's Ratio (μ) at 100°C=0.34"}
{"id": "K435", "text": "Dynamic Elastic Modulus (ED) at 200°C=206.0GPa"}
{"id": "K435", "text": "Shear Modulus (G) at 200°C=77.0GPa"}
{"id": "K435", "text": "Poisson's Ratio (μ) at 200°C=0.34"}
{"id": "K435", "text": "Dynamic Elastic Modulus (ED) at 300°C=201.0GPa"}
{"id": "K435", "text": "Shear Modulus (G) at 300°C=75.0GPa"}
{"id": "K435", "text": "Poisson's Ratio (μ) at 300°C=0.34"}
{"id": "K435", "text": "Dynamic Elastic Modulus (ED) at 400°C=195.0GPa"}
{"id": "K435", "text": "Shear Modulus (G) at 400°C=73.0GPa"}
{"id": "K435", "text": "Poisson's Ratio (μ) at 400°C=0.34"}
{"id": "K435", "text": "Dynamic Elastic Modulus (ED) at 500°C=188.0GPa"}
{"id": "K435", "text": "Shear Modulus (G) at 500°C=70.0GPa"}
{"id": "K435", "text": "Poisson's Ratio (μ) at 500°C=0.34"}
{"id": "K435", "text": "Dynamic Elastic Modulus (ED) at 600°C=181.0GPa"}
{"id": "K435", "text": "Shear Modulus (G) at 600°C=67.0GPa"}
{"id": "K435", "text": "Poisson's Ratio (μ) at 600°C=0.35"}
{"id": "K435", "text": "Dynamic Elastic Modulus (ED) at 700°C=173.0GPa"}
{"id": "K435", "text": "Shear Modulus (G) at 700°C=64.0GPa"}
{"id": "K435", "text": "Poisson's Ratio (μ) at 700°C=0.35"}
{"id": "K435", "text": "Dynamic Elastic Modulus (ED) at 800°C=164.0GPa"}
{"id": "K435", "text": "Shear Modulus (G) at 800°C=60.0GPa"}
{"id": "K435", "text": "Poisson's Ratio (μ) at 800°C=0.37"}
{"id": "K435", "text": "Dynamic Elastic Modulus (ED) at 900°C=155.0GPa"}
{"id": "K435", "text": "Shear Modulus (G) at 900°C=56.0GPa"}
{"id": "K435", "text": "Poisson's Ratio (μ) at 900°C=0.38"}
{"id": "K435", "text": "Dynamic Elastic Modulus (ED) at 1000°C=145.0GPa"}
{"id": "K435", "text": "Shear Modulus (G) at 1000°C=52.0GPa"}
{"id": "K435", "text": "Poisson's Ratio (μ) at 1000°C=0.39"}
{"id": "GH5605S", "text": "Dynamic Elastic Modulus (ED) at 20°C=238.0GPa"}
{"id": "GH5605S", "text": "Dynamic Elastic Modulus (ED) at 100°C=234.0GPa"}
{"id": "GH5605S", "text": "Dynamic Elastic Modulus (ED) at 200°C=227.0GPa"}
{"id": "GH5605S", "text": "Dynamic Elastic Modulus (ED) at 300°C=221.0GPa"}
{"id": "GH5605S", "text": "Dynamic Elastic Modulus (ED) at 400°C=213.0GPa"}
{"id": "GH5605S", "text": "Dynamic Elastic Modulus (ED) at 500°C=205.0GPa"}
{"id": "GH5605S", "text": "Dynamic Elastic Modulus (ED) at 600°C=197.0GPa"}
{"id": "GH5605S", "text": "Dynamic Elastic Modulus (ED) at 700°C=187.0GPa"}
{"id": "GH5605S", "text": "Dynamic Elastic Modulus (ED) at 800°C=175.0GPa"}
{"id": "K438", "text": "Dynamic Elastic Modulus (ED) at 20°C=207.0GPa"}
{"id": "K438", "text": "Dynamic Elastic Modulus (ED) at 100°C=204.0GPa"}
{"id": "K438", "text": "Dynamic Elastic Modulus (ED) at 200°C=199.0GPa"}
{"id": "K438", "text": "Dynamic Elastic Modulus (ED) at 300°C=193.0GPa"}
{"id": "K438", "text": "Dynamic Elastic Modulus (ED) at 400°C=187.0GPa"}
{"id": "K438", "text": "Dynamic Elastic Modulus (ED) at 500°C=181.0GPa"}
{"id": "K438", "text": "Dynamic Elastic Modulus (ED) at 600°C=173.0GPa"}
{"id": "K438", "text": "Dynamic Elastic Modulus (ED) at 700°C=165.0GPa"}
{"id": "K438", "text": "Dynamic Elastic Modulus (ED) at 800°C=155.0GPa"}
{"id": "K438", "text": "Dynamic Elastic Modulus (ED) at 900°C=141.0GPa"}
{"id": "K438", "text": "Dynamic Elastic Modulus (ED) at 1000°C=124.0GPa"}
{"id": "K438", "text": "Shear Modulus (G) at 20°C=82.0GPa"}
{"id": "K438", "text": "Shear Modulus (G) at 100°C=81.0GPa"}
{"id": "K438", "text": "Shear Modulus (G) at 200°C=79.0GPa"}
{"id": "K438", "text": "Shear Modulus (G) at 300°C=77.0GPa"}
{"id": "K438", "text": "Shear Modulus (G) at 400°C=75.0GPa"}
{"id": "K438", "text": "Shear Modulus (G) at 500°C=72.0GPa"}
{"id": "K438", "text": "Shear Modulus (G) at 600°C=69.0GPa"}
{"id": "K438", "text": "Shear Modulus (G) at 700°C=66.0GPa"}
{"id": "K438", "text": "Shear Modulus (G) at 800°C=61.0GPa"}
{"id": "K438", "text": "Shear Modulus (G) at 900°C=56.0GPa"}
{"id": "K438", "text": "Shear Modulus (G) at 1000°C=49.0GPa"}
{"id": "K438", "text": "Poisson's Ratio (μ) at 20°C=0.27"}
{"id": "K438", "text": "Poisson's Ratio (μ) at 100°C=0.26"}
{"id": "K438", "text": "Poisson's Ratio (μ) at 200°C=0.25"}
{"id": "K438", "text": "Poisson's Ratio (μ) at 300°C=0.25"}
{"id": "K438", "text": "Poisson's Ratio (μ) at 400°C=0.25"}
{"id": "K438", "text": "Poisson's Ratio (μ) at 500°C=0.25"}
{"id": "K438", "text": "Poisson's Ratio (μ) at 600°C=0.25"}
{"id": "K438", "text": "Poisson's Ratio (μ) at 700°C=0.26"}
{"id": "K438", "text": "Poisson's Ratio (μ) at 800°C=0.26"}
{"id": "K438", "text": "Poisson's Ratio (μ) at 900°C=0.26"}
{"id": "K438", "text": "Poisson's Ratio (μ) at 1000°C=0.26"}
{"id": "GH2018", "text": "Dynamic Elastic Modulus (ED) at 20°C=186.0GPa"}
{"id": "GH2018", "text": "Dynamic Elastic Modulus (ED) at 100°C=176.0GPa"}
{"id": "GH2018", "text": "Dynamic Elastic Modulus (ED) at 200°C=170.0GPa"}
{"id": "GH2018", "text": "Dynamic Elastic Modulus (ED) at 300°C=165.0GPa"}
{"id": "GH2018", "text": "Dynamic Elastic Modulus (ED) at 400°C=159.0GPa"}
{"id": "GH2018", "text": "Dynamic Elastic Modulus (ED) at 500°C=153.0GPa"}
{"id": "GH2018", "text": "Dynamic Elastic Modulus (ED) at 600°C=147.0GPa"}
{"id": "GH2018", "text": "Dynamic Elastic Modulus (ED) at 700°C=142.0GPa"}
{"id": "GH2018", "text": "Dynamic Elastic Modulus (ED) at 800°C=136.0GPa"}
{"id": "GH2018", "text": "Dynamic Elastic Modulus (ED) at 900°C=127.0GPa"}
{"id": "K438G", "text": "Dynamic Elastic Modulus (ED) at 25°C=208.0GPa"}
{"id": "K438G", "text": "Dynamic Elastic Modulus (ED) at 200°C=199.0GPa"}
{"id": "K438G", "text": "Dynamic Elastic Modulus (ED) at 400°C=190.0GPa"}
{"id": "K438G", "text": "Dynamic Elastic Modulus (ED) at 500°C=184.0GPa"}
{"id": "K438G", "text": "Dynamic Elastic Modulus (ED) at 600°C=178.0GPa"}
{"id": "K438G", "text": "Dynamic Elastic Modulus (ED) at 700°C=172.0GPa"}
{"id": "K438G", "text": "Dynamic Elastic Modulus (ED) at 800°C=164.0GPa"}
{"id": "K438G", "text": "Dynamic Elastic Modulus (ED) at 900°C=156.0GPa"}
{"id": "K438G", "text": "Dynamic Elastic Modulus (ED) at 1000°C=146.0GPa"}
{"id": "K438G", "text": "Shear Modulus (G) at 25°C=78.0GPa"}
{"id": "K438G", "text": "Shear Modulus (G) at 200°C=75.0GPa"}
{"id": "K438G", "text": "Shear Modulus (G) at 400°C=71.0GPa"}
{"id": "K438G", "text": "Shear Modulus (G) at 500°C=69.0GPa"}
{"id": "K438G", "text": "Shear Modulus (G) at 600°C=65.0GPa"}
{"id": "K438G", "text": "Shear Modulus (G) at 700°C=64.0GPa"}
{"id": "K438G", "text": "Shear Modulus (G) at 800°C=61.0GPa"}
{"id": "K438G", "text": "Shear Modulus (G) at 900°C=58.0GPa"}
{"id": "K438G", "text": "Poisson's Ratio (μ) at 25°C=0.32"}
{"id": "K438G", "text": "Poisson's Ratio (μ) at 200°C=0.33"}
{"id": "K438G", "text": "Poisson's Ratio (μ) at 400°C=0.33"}
{"id": "K438G", "text": "Poisson's Ratio (μ) at 500°C=0.34"}
{"id": "K438G", "text": "Poisson's Ratio (μ) at 600°C=0.34"}
{"id": "K438G", "text": "Poisson's Ratio (μ) at 700°C=0.34"}
{"id": "K438G", "text": "Poisson's Ratio (μ) at 800°C=0.34"}
{"id": "K438G", "text": "Poisson's Ratio (μ) at 900°C=0.34"}
{"id": "K441", "text": "Dynamic Elastic Modulus (ED) at 20°C=186.7GPa"}
{"id": "K441", "text": "Dynamic Elastic Modulus (ED) at 100°C=184.2GPa"}
{"id": "K441", "text": "Dynamic Elastic Modulus (ED) at 200°C=181.5GPa"}
{"id": "K441", "text": "Dynamic Elastic Modulus (ED) at 300°C=177.0GPa"}
{"id": "K441", "text": "Dynamic Elastic Modulus (ED) at 400°C=171.3GPa"}
{"id": "K441", "text": "Dynamic Elastic Modulus (ED) at 500°C=167.1GPa"}
{"id": "K441", "text": "Dynamic Elastic Modulus (ED) at 600°C=162.0GPa"}
{"id": "K441", "text": "Dynamic Elastic Modulus (ED) at 700°C=153.2GPa"}
{"id": "K441", "text": "Dynamic Elastic Modulus (ED) at 800°C=145.7GPa"}
{"id": "K441", "text": "Dynamic Elastic Modulus (ED) at 900°C=136.5GPa"}
{"id": "K441", "text": "Dynamic Elastic Modulus (ED) at 1000°C=128.2GPa"}
{"id": "K441", "text": "Dynamic Elastic Modulus (ED) at 1050°C=122.6GPa"}
{"id": "K441", "text": "Shear Modulus (G) at 20°C=76.7GPa"}
{"id": "K441", "text": "Shear Modulus (G) at 100°C=75.6GPa"}
{"id": "K441", "text": "Shear Modulus (G) at 200°C=74.5GPa"}
{"id": "K441", "text": "Shear Modulus (G) at 300°C=72.5GPa"}
{"id": "K441", "text": "Shear Modulus (G) at 400°C=70.1GPa"}
{"id": "K441", "text": "Shear Modulus (G) at 500°C=68.2GPa"}
{"id": "K441", "text": "Shear Modulus (G) at 600°C=66.0GPa"}
{"id": "K441", "text": "Shear Modulus (G) at 700°C=62.4GPa"}
{"id": "K441", "text": "Shear Modulus (G) at 800°C=59.2GPa"}
{"id": "K441", "text": "Shear Modulus (G) at 900°C=55.1GPa"}
{"id": "K441", "text": "Shear Modulus (G) at 1000°C=51.6GPa"}
{"id": "K441", "text": "Shear Modulus (G) at 1050°C=49.3GPa"}
{"id": "K441", "text": "Poisson's Ratio (μ) at 20°C=0.217"}
{"id": "K441", "text": "Poisson's Ratio (μ) at 100°C=0.218"}
{"id": "K441", "text": "Poisson's Ratio (μ) at 200°C=0.218"}
{"id": "K441", "text": "Poisson's Ratio (μ) at 300°C=0.221"}
{"id": "K441", "text": "Poisson's Ratio (μ) at 400°C=0.222"}
{"id": "K441", "text": "Poisson's Ratio (μ) at 500°C=0.225"}
{"id": "K441", "text": "Poisson's Ratio (μ) at 600°C=0.227"}
{"id": "K441", "text": "Poisson's Ratio (μ) at 700°C=0.228"}
{"id": "K441", "text": "Poisson's Ratio (μ) at 800°C=0.231"}
{"id": "K441", "text": "Poisson's Ratio (μ) at 900°C=0.239"}
{"id": "K441", "text": "Poisson's Ratio (μ) at 1000°C=0.242"}
{"id": "K441", "text": "Poisson's Ratio (μ) at 1050°C=0.243"}
