Repository: JY18888/HTMAT-an-agent-for-superalloys

# HTMAT: A Knowledge-Data Dual-Driven Agent for Autonomous Superalloy Design

HTMAT (**H**igh-**T**emperature **M**aterials **A**gent) is a knowledge-graph-guided, prompt-engineered AI agent for the autonomous design of nickel-based single-crystal superalloys. By integrating a metallurgical knowledge graph with physics-informed deep learning models within a multi-stage reasoning pipeline, HTMAT converges from ~1.37 × 10⁹ possible compositions to a single Pareto-optimal alloy — **CSU-T1** — without any target composition specified in its instructions.

File: 2.5english.jsonl
{"id": "GH3128", "text": "Thermal Diffusivity at 25°C=2.3*10^(-6) m^2/s"}
{"id": "GH3128", "text": "Thermal Diffusivity at 100°C=2.49*10^(-6) m^2/s"}
{"id": "GH3128", "text": "Thermal Diffusivity at 200°C=2.78*10^(-6) m^2/s"}
{"id": "GH3128", "text": "Thermal Diffusivity at 300°C=3.08*10^(-6) m^2/s"}
{"id": "GH3128", "text": "Thermal Diffusivity at 400°C=3.39*10^(-6) m^2/s"}
{"id": "GH3128", "text": "Thermal Diffusivity at 500°C=3.69*10^(-6) m^2/s"}
{"id": "GH3128", "text": "Thermal Diffusivity at 600°C=3.88*10^(-6) m^2/s"}
{"id": "GH3128", "text": "Thermal Diffusivity at 700°C=4.16*10^(-6) m^2/s"}
{"id": "GH3128", "text": "Thermal Diffusivity at 800°C=3.92*10^(-6) m^2/s"}
{"id": "GH3128", "text": "Thermal Diffusivity at 900°C=4.16*10^(-6) m^2/s"}
{"id": "GH3230", "text": "Thermal Diffusivity at 200°C=2.95*10^(-6) m^2/s"}
{"id": "GH3230", "text": "Thermal Diffusivity at 400°C=3.57*10^(-6) m^2/s"}
{"id": "GH3230", "text": "Thermal Diffusivity at 600°C=4.06*10^(-6) m^2/s"}
{"id": "GH3230", "text": "Thermal Diffusivity at 800°C=4.71*10^(-6) m^2/s"}
{"id": "GH3230", "text": "Thermal Diffusivity at 1000°C=4.67*10^(-6) m^2/s"}
{"id": "GH3230", "text": "Thermal Diffusivity at 1100°C=4.78*10^(-6) m^2/s"}
{"id": "GH3536 and K4536", "text": "Thermal Diffusivity at 20°C=2.78*10^(-6) m^2/s"}
{"id": "GH3536 and K4536", "text": "Thermal Diffusivity at 100°C=3.06*10^(-6) m^2/s"}
{"id": "GH3536 and K4536", "text": "Thermal Diffusivity at 300°C=3.68*10^(-6) m^2/s"}
{"id": "GH3536 and K4536", "text": "Thermal Diffusivity at 400°C=3.64*10^(-6) m^2/s"}
{"id": "GH3536 and K4536", "text": "Thermal Diffusivity at 500°C=4.36*10^(-6) m^2/s"}
{"id": "GH3536 and K4536", "text": "Thermal Diffusivity at 600°C=4.32*10^(-6) m^2/s"}
{"id": "GH3536 and K4536", "text": "Thermal Diffusivity at 700°C=4.38*10^(-6) m^2/s"}
{"id": "GH3536 and K4536", "text": "Thermal Diffusivity at 800°C=4.91*10^(-6) m^2/s"}
{"id": "GH3536 and K4536", "text": "Thermal Diffusivity at 900°C=5.23*10^(-6) m^2/s"}
{"id": "K419H", "text": "Thermal Diffusivity at 100°C=2.3*10^(-6) m^2/s"}
{"id": "K419H", "text": "Thermal Diffusivity at 200°C=2.7*10^(-6) m^2/s"}
{"id": "K419H", "text": "Thermal Diffusivity at 300°C=2.9*10^(-6) m^2/s"}
{"id": "K419H", "text": "Thermal Diffusivity at 400°C=3.2*10^(-6) m^2/s"}
{"id": "K419H", "text": "Thermal Diffusivity at 500°C=3.5*10^(-6) m^2/s"}
{"id": "K419H", "text": "Thermal Diffusivity at 600°C=3.8*10^(-6) m^2/s"}
{"id": "K419H", "text": "Thermal Diffusivity at 700°C=4.2*10^(-6) m^2/s"}
{"id": "K419H", "text": "Thermal Diffusivity at 800°C=4.2*10^(-6) m^2/s"}
{"id": "K419H", "text": "Thermal Diffusivity at 900°C=4.3*10^(-6) m^2/s"}
{"id": "K419H", "text": "Thermal Diffusivity at 1000°C=4.5*10^(-6) m^2/s"}
{"id": "K419H", "text": "Thermal Diffusivity at 1050°C=4.5*10^(-6) m^2/s"}
{"id": "K423A", "text": "Thermal Diffusivity at 200°C=3.15*10^(-6) m^2/s"}
{"id": "K423A", "text": "Thermal Diffusivity at 300°C=3.6*10^(-6) m^2/s"}
{"id": "K423A", "text": "Thermal Diffusivity at 400°C=3.98*10^(-6) m^2/s"}
{"id": "K423A", "text": "Thermal Diffusivity at 500°C=4.28*10^(-6) m^2/s"}
{"id": "K423A", "text": "Thermal Diffusivity at 600°C=4.51*10^(-6) m^2/s"}
{"id": "K423A", "text": "Thermal Diffusivity at 700°C=4.67*10^(-6) m^2/s"}
{"id": "K423A", "text": "Thermal Diffusivity at 800°C=4.75*10^(-6) m^2/s"}
{"id": "K423A", "text": "Thermal Diffusivity at 900°C=4.76*10^(-6) m^2/s"}
{"id": "K423A", "text": "Thermal Diffusivity at 1000°C=4.7*10^(-6) m^2/s"}
{"id": "GH5188", "text": "Thermal Diffusivity at 200°C=3.15*10^(-6) m^2/s"}
{"id": "GH5188", "text": "Thermal Diffusivity at 300°C=3.7*10^(-6) m^2/s"}
{"id": "GH5188", "text": "Thermal Diffusivity at 400°C=4.15*10^(-6) m^2/s"}
{"id": "GH5188", "text": "Thermal Diffusivity at 500°C=4.45*10^(-6) m^2/s"}
{"id": "GH5188", "text": "Thermal Diffusivity at 600°C=4.7*10^(-6) m^2/s"}
{"id": "GH5188", "text": "Thermal Diffusivity at 700°C=4.95*10^(-6) m^2/s"}
{"id": "GH5188", "text": "Thermal Diffusivity at 800°C=5.1*10^(-6) m^2/s"}
{"id": "GH5188", "text": "Thermal Diffusivity at 900°C=5.2*10^(-6) m^2/s"}
{"id": "GH5188", "text": "Thermal Diffusivity at 1000°C=5.3*10^(-6) m^2/s"}
{"id": "GH2018", "text": "Thermal Diffusivity at 20°C=3.0*10^(-6) m^2/s"}
{"id": "GH2018", "text": "Thermal Diffusivity at 100°C=3.2*10^(-6) m^2/s"}
{"id": "GH2018", "text": "Thermal Diffusivity at 200°C=3.6*10^(-6) m^2/s"}
{"id": "GH2018", "text": "Thermal Diffusivity at 300°C=3.9*10^(-6) m^2/s"}
{"id": "GH2018", "text": "Thermal Diffusivity at 400°C=4.2*10^(-6) m^2/s"}
{"id": "GH2018", "text": "Thermal Diffusivity at 500°C=4.6*10^(-6) m^2/s"}
{"id": "GH2018", "text": "Thermal Diffusivity at 600°C=4.9*10^(-6) m^2/s"}
{"id": "GH2018", "text": "Thermal Diffusivity at 700°C=5.3*10^(-6) m^2/s"}
{"id": "GH2018", "text": "Thermal Diffusivity at 800°C=5.7*10^(-6) m^2/s"}
{"id": "GH2018", "text": "Thermal Diffusivity at 900°C=4.7*10^(-6) m^2/s"}
{"id": "GH2035A", "text": "Thermal Diffusivity at 250°C=3.8*10^(-6) m^2/s"}
{"id": "GH2035A", "text": "Thermal Diffusivity at 300°C=3.95*10^(-6) m^2/s"}
{"id": "GH2035A", "text": "Thermal Diffusivity at 400°C=4.2*10^(-6) m^2/s"}
{"id": "GH2035A", "text": "Thermal Diffusivity at 500°C=4.4*10^(-6) m^2/s"}
{"id": "GH2035A", "text": "Thermal Diffusivity at 600°C=4.65*10^(-6) m^2/s"}
{"id": "GH2035A", "text": "Thermal Diffusivity at 700°C=4.9*10^(-6) m^2/s"}
{"id": "GH2035A", "text": "Thermal Diffusivity at 800°C=5.15*10^(-6) m^2/s"}
{"id": "GH2035A", "text": "Thermal Diffusivity at 900°C=5.4*10^(-6) m^2/s"}
{"id": "GH2035A", "text": "Thermal Diffusivity at 1000°C=5.6*10^(-6) m^2/s"}
{"id": "K444", "text": "Thermal Diffusivity at 25°C=2.38*10^(-6) m^2/s"}
{"id": "K444", "text": "Thermal Diffusivity at 100°C=2.71*10^(-6) m^2/s"}
{"id": "K444", "text": "Thermal Diffusivity at 200°C=3.11*10^(-6) m^2/s"}
{"id": "K444", "text": "Thermal Diffusivity at 300°C=3.47*10^(-6) m^2/s"}
{"id": "K444", "text": "Thermal Diffusivity at 400°C=3.78*10^(-6) m^2/s"}
{"id": "K444", "text": "Thermal Diffusivity at 500°C=4.05*10^(-6) m^2/s"}
{"id": "K444", "text": "Thermal Diffusivity at 600°C=4.27*10^(-6) m^2/s"}
{"id": "K444", "text": "Thermal Diffusivity at 700°C=4.45*10^(-6) m^2/s"}
{"id": "K444", "text": "Thermal Diffusivity at 800°C=4.58*10^(-6) m^2/s"}
{"id": "K444", "text": "Thermal Diffusivity at 900°C=4.67*10^(-6) m^2/s"}
{"id": "K444", "text": "Thermal Diffusivity at 1000°C=4.71*10^(-6) m^2/s"}
{"id": "K446", "text": "Thermal Diffusivity at 25°C=2.39*10^(-6) m^2/s"}
{"id": "K446", "text": "Thermal Diffusivity at 100°C=2.72*10^(-6) m^2/s"}
{"id": "K446", "text": "Thermal Diffusivity at 200°C=3.12*10^(-6) m^2/s"}
{"id": "K446", "text": "Thermal Diffusivity at 300°C=3.48*10^(-6) m^2/s"}
{"id": "K446", "text": "Thermal Diffusivity at 400°C=3.8*10^(-6) m^2/s"}
{"id": "K446", "text": "Thermal Diffusivity at 500°C=4.07*10^(-6) m^2/s"}
{"id": "K446", "text": "Thermal Diffusivity at 600°C=4.3*10^(-6) m^2/s"}
{"id": "K446", "text": "Thermal Diffusivity at 700°C=4.48*10^(-6) m^2/s"}
{"id": "K446", "text": "Thermal Diffusivity at 800°C=4.62*10^(-6) m^2/s"}
{"id": "K446", "text": "Thermal Diffusivity at 900°C=4.71*10^(-6) m^2/s"}
{"id": "K446", "text": "Thermal Diffusivity at 1000°C=4.77*10^(-6) m^2/s"}
{"id": "K452", "text": "Thermal Diffusivity at 25°C=2.56*10^(-6) m^2/s"}
{"id": "K452", "text": "Thermal Diffusivity at 100°C=2.86*10^(-6) m^2/s"}
{"id": "K452", "text": "Thermal Diffusivity at 200°C=3.23*10^(-6) m^2/s"}
{"id": "K452", "text": "Thermal Diffusivity at 300°C=3.57*10^(-6) m^2/s"}
{"id": "K452", "text": "Thermal Diffusivity at 400°C=3.86*10^(-6) m^2/s"}
{"id": "K452", "text": "Thermal Diffusivity at 500°C=4.12*10^(-6) m^2/s"}
{"id": "K452", "text": "Thermal Diffusivity at 600°C=4.34*10^(-6) m^2/s"}
{"id": "K452", "text": "Thermal Diffusivity at 700°C=4.52*10^(-6) m^2/s"}
{"id": "K452", "text": "Thermal Diffusivity at 800°C=4.66*10^(-6) m^2/s"}
{"id": "K452", "text": "Thermal Diffusivity at 900°C=4.76*10^(-6) m^2/s"}
{"id": "K452", "text": "Thermal Diffusivity at 1000°C=4.83*10^(-6) m^2/s"}
{"id": "K465", "text": "Thermal Diffusivity at 25°C=1.82*10^(-6) m^2/s"}
{"id": "K465", "text": "Thermal Diffusivity at 100°C=2.19*10^(-6) m^2/s"}
{"id": "K465", "text": "Thermal Diffusivity at 200°C=2.63*10^(-6) m^2/s"}
{"id": "K465", "text": "Thermal Diffusivity at 300°C=3.03*10^(-6) m^2/s"}
{"id": "K465", "text": "Thermal Diffusivity at 400°C=3.38*10^(-6) m^2/s"}
{"id": "K465", "text": "Thermal Diffusivity at 500°C=3.68*10^(-6) m^2/s"}
{"id": "K465", "text": "Thermal Diffusivity at 600°C=3.93*10^(-6) m^2/s"}
{"id": "K465", "text": "Thermal Diffusivity at 700°C=4.13*10^(-6) m^2/s"}
{"id": "K465", "text": "Thermal Diffusivity at 800°C=4.28*10^(-6) m^2/s"}
{"id": "K465", "text": "Thermal Diffusivity at 900°C=4.38*10^(-6) m^2/s"}
{"id": "K465", "text": "Thermal Diffusivity at 1000°C=4.43*10^(-6) m^2/s"}
{"id": "K465", "text": "Thermal Diffusivity at 1100°C=4.43*10^(-6) m^2/s"}
{"id": "GH2150", "text": "Thermal Diffusivity at 10°C=2.6*10^(-6) m^2/s"}
{"id": "GH2150", "text": "Thermal Diffusivity at 100°C=2.8*10^(-6) m^2/s"}
{"id": "GH2150", "text": "Thermal Diffusivity at 200°C=3.0*10^(-6) m^2/s"}
{"id": "GH2150", "text": "Thermal Diffusivity at 300°C=3.3*10^(-6) m^2/s"}
{"id": "GH2150", "text": "Thermal Diffusivity at 400°C=3.7*10^(-6) m^2/s"}
{"id": "GH2150", "text": "Thermal Diffusivity at 500°C=3.9*10^(-6) m^2/s"}
{"id": "GH2150", "text": "Thermal Diffusivity at 600°C=4.2*10^(-6) m^2/s"}
{"id": "GH2150", "text": "Thermal Diffusivity at 700°C=4.4*10^(-6) m^2/s"}
{"id": "GH2150", "text": "Thermal Diffusivity at 800°C=4.5*10^(-6) m^2/s"}
{"id": "GH2150", "text": "Thermal Diffusivity at 900°C=4.6*10^(-6) m^2/s"}
{"id": "K4002", "text": "Thermal Diffusivity at 100°C=2.1*10^(-6) m^2/s"}
{"id": "K4002", "text": "Thermal Diffusivity at 200°C=2.4*10^(-6) m^2/s"}
{"id": "K4002", "text": "Thermal Diffusivity at 300°C=2.6*10^(-6) m^2/s"}
{"id": "K4002", "text": "Thermal Diffusivity at 400°C=2.8*10^(-6) m^2/s"}
{"id": "K4002", "text": "Thermal Diffusivity at 500°C=3.1*10^(-6) m^2/s"}
{"id": "K4002", "text": "Thermal Diffusivity at 600°C=3.1*10^(-6) m^2/s"}
{"id": "K4002", "text": "Thermal Diffusivity at 700°C=3.7*10^(-6) m^2/s"}
{"id": "K4002", "text": "Thermal Diffusivity at 800°C=3.9*10^(-6) m^2/s"}
{"id": "K4002", "text": "Thermal Diffusivity at 900°C=4.0*10^(-6) m^2/s"}
{"id": "K4002", "text": "Thermal Diffusivity at 1000°C=4.2*10^(-6) m^2/s"}
{"id": "K4002", "text": "Thermal Diffusivity at 1050°C=4.4*10^(-6) m^2/s"}
{"id": "GH2328", "text": "Thermal Diffusivity at 200°C=3.38*10^(-6) m^2/s"}
{"id": "GH2328", "text": "Thermal Diffusivity at 400°C=3.95*10^(-6) m^2/s"}
{"id": "GH2328", "text": "Thermal Diffusivity at 600°C=4.68*10^(-6) m^2/s"}
{"id": "GH2328", "text": "Thermal Diffusivity at 800°C=4.87*10^(-6) m^2/s"}
{"id": "GH2328", "text": "Thermal Diffusivity at 1000°C=4.89*10^(-6) m^2/s"}
{"id": "K4202", "text": "Thermal Diffusivity at 100°C=2.7*10^(-6) m^2/s"}
{"id": "K4202", "text": "Thermal Diffusivity at 200°C=2.95*10^(-6) m^2/s"}
{"id": "K4202", "text": "Thermal Diffusivity at 300°C=3.25*10^(-6) m^2/s"}
{"id": "K4202", "text": "Thermal Diffusivity at 400°C=3.5*10^(-6) m^2/s"}
{"id": "K4202", "text": "Thermal Diffusivity at 500°C=3.8*10^(-6) m^2/s"}
{"id": "K4202", "text": "Thermal Diffusivity at 600°C=4.1*10^(-6) m^2/s"}
{"id": "K4202", "text": "Thermal Diffusivity at 700°C=4.35*10^(-6) m^2/s"}
{"id": "K4202", "text": "Thermal Diffusivity at 800°C=4.65*10^(-6) m^2/s"}
{"id": "K4208", "text": "Thermal Diffusivity at 200°C=3.0*10^(-6) m^2/s"}
{"id": "K4208", "text": "Thermal Diffusivity at 300°C=3.33*10^(-6) m^2/s"}
{"id": "K4208", "text": "Thermal Diffusivity at 400°C=3.64*10^(-6) m^2/s"}
{"id": "K4208", "text": "Thermal Diffusivity at 500°C=3.9*10^(-6) m^2/s"}
{"id": "K4208", "text": "Thermal Diffusivity at 600°C=4.14*10^(-6) m^2/s"}
{"id": "K4208", "text": "Thermal Diffusivity at 700°C=4.36*10^(-6) m^2/s"}
{"id": "K4208", "text": "Thermal Diffusivity at 800°C=4.54*10^(-6) m^2/s"}
{"id": "K4208", "text": "Thermal Diffusivity at 900°C=4.67*10^(-6) m^2/s"}
{"id": "K4208", "text": "Thermal Diffusivity at 1000°C=4.77*10^(-6) m^2/s"}
{"id": "GH2761", "text": "Thermal Diffusivity at 300°C=3.95*10^(-6) m^2/s"}
{"id": "GH2761", "text": "Thermal Diffusivity at 400°C=4.3*10^(-6) m^2/s"}
{"id": "GH2761", "text": "Thermal Diffusivity at 500°C=4.56*10^(-6) m^2/s"}
{"id": "GH2761", "text": "Thermal Diffusivity at 600°C=4.8*10^(-6) m^2/s"}
{"id": "GH2761", "text": "Thermal Diffusivity at 700°C=5.02*10^(-6) m^2/s"}
{"id": "GH2761", "text": "Thermal Diffusivity at 800°C=5.2*10^(-6) m^2/s"}
{"id": "GH2761", "text": "Thermal Diffusivity at 900°C=2.32*10^(-6) m^2/s"}
{"id": "GH2761", "text": "Thermal Diffusivity at 1000°C=5.28*10^(-6) m^2/s"}
{"id": "GH2901", "text": "Thermal Diffusivity at 20°C=2.66*10^(-6) m^2/s"}
{"id": "GH2901", "text": "Thermal Diffusivity at 100°C=2.93*10^(-6) m^2/s"}
{"id": "GH2901", "text": "Thermal Diffusivity at 150°C=3.0*10^(-6) m^2/s"}
{"id": "GH2901", "text": "Thermal Diffusivity at 250°C=3.18*10^(-6) m^2/s"}
{"id": "GH2901", "text": "Thermal Diffusivity at 350°C=3.47*10^(-6) m^2/s"}
{"id": "GH2901", "text": "Thermal Diffusivity at 450°C=3.73*10^(-6) m^2/s"}
{"id": "GH2901", "text": "Thermal Diffusivity at 550°C=3.78*10^(-6) m^2/s"}
{"id": "GH2901", "text": "Thermal Diffusivity at 650°C=4.02*10^(-6) m^2/s"}
{"id": "GH2901", "text": "Thermal Diffusivity at 950°C=4.11*10^(-6) m^2/s"}
{"id": "K4648", "text": "Thermal Diffusivity at 100°C=3.37*10^(-6) m^2/s"}
{"id": "K4648", "text": "Thermal Diffusivity at 200°C=3.81*10^(-6) m^2/s"}
{"id": "K4648", "text": "Thermal Diffusivity at 300°C=1.19*10^(-6) m^2/s"}
{"id": "K4648", "text": "Thermal Diffusivity at 400°C=4.52*10^(-6) m^2/s"}
{"id": "K4648", "text": "Thermal Diffusivity at 500°C=4.8*10^(-6) m^2/s"}
{"id": "K4648", "text": "Thermal Diffusivity at 600°C=5.03*10^(-6) m^2/s"}
{"id": "K4648", "text": "Thermal Diffusivity at 700°C=5.2*10^(-6) m^2/s"}
{"id": "K4648", "text": "Thermal Diffusivity at 800°C=5.31*10^(-6) m^2/s"}
{"id": "K4648", "text": "Thermal Diffusivity at 900°C=5.39*10^(-6) m^2/s"}
{"id": "K4648", "text": "Thermal Diffusivity at 1000°C=5.39*10^(-6) m^2/s"}
{"id": "K640S", "text": "Thermal Diffusivity at 200°C=3.34*10^(-6) m^2/s"}
{"id": "K640S", "text": "Thermal Diffusivity at 300°C=3.76*10^(-6) m^2/s"}
{"id": "K640S", "text": "Thermal Diffusivity at 400°C=4.13*10^(-6) m^2/s"}
{"id": "K640S", "text": "Thermal Diffusivity at 500°C=4.47*10^(-6) m^2/s"}
{"id": "K640S", "text": "Thermal Diffusivity at 600°C=4.76*10^(-6) m^2/s"}
{"id": "K640S", "text": "Thermal Diffusivity at 700°C=5.01*10^(-6) m^2/s"}
{"id": "K640S", "text": "Thermal Diffusivity at 800°C=5.22*10^(-6) m^2/s"}
{"id": "K640S", "text": "Thermal Diffusivity at 900°C=5.39*10^(-6) m^2/s"}
{"id": "K640S", "text": "Thermal Diffusivity at 1000°C=5.52*10^(-6) m^2/s"}
{"id": "DZ404", "text": "Thermal Diffusivity at 10°C=2.4*10^(-6) m^2/s"}
{"id": "DZ404", "text": "Thermal Diffusivity at 100°C=2.5*10^(-6) m^2/s"}
{"id": "DZ404", "text": "Thermal Diffusivity at 200°C=2.8*10^(-6) m^2/s"}
{"id": "DZ404", "text": "Thermal Diffusivity at 300°C=3.0*10^(-6) m^2/s"}
{"id": "DZ404", "text": "Thermal Diffusivity at 400°C=3.3*10^(-6) m^2/s"}
{"id": "DZ404", "text": "Thermal Diffusivity at 500°C=3.4*10^(-6) m^2/s"}
{"id": "DZ404", "text": "Thermal Diffusivity at 600°C=3.8*10^(-6) m^2/s"}
{"id": "DZ404", "text": "Thermal Diffusivity at 700°C=4.0*10^(-6) m^2/s"}
{"id": "DZ404", "text": "Thermal Diffusivity at 800°C=4.2*10^(-6) m^2/s"}
{"id": "DZ404", "text": "Thermal Diffusivity at 900°C=4.2*10^(-6) m^2/s"}
{"id": "DZ408", "text": "Thermal Diffusivity at 200°C=2.7*10^(-6) m^2/s"}
{"id": "DZ408", "text": "Thermal Diffusivity at 300°C=2.91*10^(-6) m^2/s"}
{"id": "DZ408", "text": "Thermal Diffusivity at 400°C=3.12*10^(-6) m^2/s"}
{"id": "DZ408", "text": "Thermal Diffusivity at 500°C=3.34*10^(-6) m^2/s"}
{"id": "DZ408", "text": "Thermal Diffusivity at 600°C=3.56*10^(-6) m^2/s"}
{"id": "DZ408", "text": "Thermal Diffusivity at 700°C=3.79*10^(-6) m^2/s"}
{"id": "DZ408", "text": "Thermal Diffusivity at 800°C=4.03*10^(-6) m^2/s"}
{"id": "DZ408", "text": "Thermal Diffusivity at 900°C=4.28*10^(-6) m^2/s"}
{"id": "DZ408", "text": "Thermal Diffusivity at 1000°C=4.53*10^(-6) m^2/s"}
{"id": "DZ408", "text": "Thermal Diffusivity at 1100°C=4.78*10^(-6) m^2/s"}
{"id": "DZ408", "text": "Thermal Diffusivity at 1200°C=5.04*10^(-6) m^2/s"}
{"id": "DZ411", "text": "Thermal Diffusivity at 25°C=2.19*10^(-6) m^2/s"}
{"id": "DZ411", "text": "Thermal Diffusivity at 100°C=2.54*10^(-6) m^2/s"}
{"id": "DZ411", "text": "Thermal Diffusivity at 200°C=2.98*10^(-6) m^2/s"}
{"id": "DZ411", "text": "Thermal Diffusivity at 300°C=3.36*10^(-6) m^2/s"}
{"id": "DZ411", "text": "Thermal Diffusivity at 400°C=3.71*10^(-6) m^2/s"}
{"id": "DZ411", "text": "Thermal Diffusivity at 500°C=4.0*10^(-6) m^2/s"}
{"id": "DZ411", "text": "Thermal Diffusivity at 600°C=4.25*10^(-6) m^2/s"}
{"id": "DZ411", "text": "Thermal Diffusivity at 700°C=4.46*10^(-6) m^2/s"}
{"id": "DZ411", "text": "Thermal Diffusivity at 800°C=4.62*10^(-6) m^2/s"}
{"id": "DZ411", "text": "Thermal Diffusivity at 900°C=4.73*10^(-6) m^2/s"}
{"id": "DZ411", "text": "Thermal Diffusivity at 1000°C=4.8*10^(-6) m^2/s"}
{"id": "DZ417G", "text": "Thermal Diffusivity at 200°C=2.87*10^(-6) m^2/s"}
{"id": "DZ417G", "text": "Thermal Diffusivity at 250°C=3.07*10^(-6) m^2/s"}
{"id": "DZ417G", "text": "Thermal Diffusivity at 300°C=3.27*10^(-6) m^2/s"}
{"id": "DZ417G", "text": "Thermal Diffusivity at 350°C=3.45*10^(-6) m^2/s"}
{"id": "DZ417G", "text": "Thermal Diffusivity at 400°C=3.62*10^(-6) m^2/s"}
{"id": "DZ417G", "text": "Thermal Diffusivity at 450°C=3.87*10^(-6) m^2/s"}
{"id": "DZ417G", "text": "Thermal Diffusivity at 500°C=3.93*10^(-6) m^2/s"}
{"id": "DZ417G", "text": "Thermal Diffusivity at 550°C=4.06*10^(-6) m^2/s"}
{"id": "DZ417G", "text": "Thermal Diffusivity at 600°C=4.19*10^(-6) m^2/s"}
{"id": "DZ417G", "text": "Thermal Diffusivity at 650°C=4.3*10^(-6) m^2/s"}
{"id": "DZ417G", "text": "Thermal Diffusivity at 700°C=4.4*10^(-6) m^2/s"}
{"id": "DZ417G", "text": "Thermal Diffusivity at 750°C=4.5*10^(-6) m^2/s"}
{"id": "DZ417G", "text": "Thermal Diffusivity at 800°C=4.58*10^(-6) m^2/s"}
{"id": "DZ417G", "text": "Thermal Diffusivity at 850°C=4.65*10^(-6) m^2/s"}
{"id": "DZ417G", "text": "Thermal Diffusivity at 900°C=4.7*10^(-6) m^2/s"}
{"id": "DZ417G", "text": "Thermal Diffusivity at 950°C=4.75*10^(-6) m^2/s"}
{"id": "DZ417G", "text": "Thermal Diffusivity at 1000°C=4.79*10^(-6) m^2/s"}
{"id": "DZ417G", "text": "Thermal Diffusivity at 1050°C=4.81*10^(-6) m^2/s"}
{"id": "DZ417G", "text": "Thermal Diffusivity at 1100°C=4.82*10^(-6) m^2/s"}
{"id": "GH4099", "text": "Thermal Diffusivity at 10°C=2.5*10^(-6) m^2/s"}
{"id": "GH4099", "text": "Thermal Diffusivity at 100°C=2.7*10^(-6) m^2/s"}
{"id": "GH4099", "text": "Thermal Diffusivity at 200°C=3.0*10^(-6) m^2/s"}
{"id": "GH4099", "text": "Thermal Diffusivity at 300°C=3.3*10^(-6) m^2/s"}
{"id": "GH4099", "text": "Thermal Diffusivity at 400°C=3.6*10^(-6) m^2/s"}
{"id": "GH4099", "text": "Thermal Diffusivity at 500°C=3.9*10^(-6) m^2/s"}
{"id": "GH4099", "text": "Thermal Diffusivity at 600°C=4.0*10^(-6) m^2/s"}
{"id": "GH4099", "text": "Thermal Diffusivity at 700°C=4.3*10^(-6) m^2/s"}
{"id": "GH4099", "text": "Thermal Diffusivity at 800°C=4.4*10^(-6) m^2/s"}
{"id": "GH4099", "text": "Thermal Diffusivity at 900°C=4.55*10^(-6) m^2/s"}
{"id": "DZ422", "text": "Thermal Diffusivity at 20°C=2.15*10^(-6) m^2/s"}
{"id": "DZ422", "text": "Thermal Diffusivity at 100°C=2.4*10^(-6) m^2/s"}
{"id": "DZ422", "text": "Thermal Diffusivity at 200°C=2.8*10^(-6) m^2/s"}
{"id": "DZ422", "text": "Thermal Diffusivity at 300°C=3.2*10^(-6) m^2/s"}
{"id": "DZ422", "text": "Thermal Diffusivity at 400°C=3.6*10^(-6) m^2/s"}
{"id": "DZ422", "text": "Thermal Diffusivity at 500°C=4.0*10^(-6) m^2/s"}
{"id": "DZ422", "text": "Thermal Diffusivity at 600°C=4.3*10^(-6) m^2/s"}
{"id": "DZ422", "text": "Thermal Diffusivity at 700°C=4.5*10^(-6) m^2/s"}
{"id": "DZ422", "text": "Thermal Diffusivity at 800°C=4.7*10^(-6) m^2/s"}
{"id": "DZ422", "text": "Thermal Diffusivity at 900°C=4.8*10^(-6) m^2/s"}
{"id": "DZ422", "text": "Thermal Diffusivity at 1000°C=4.85*10^(-6) m^2/s"}
{"id": "DZ422", "text": "Thermal Diffusivity at 1100°C=4.8*10^(-6) m^2/s"}
{"id": "GH4163", "text": "Thermal Diffusivity at 20°C=3.47*10^(-6) m^2/s"}
{"id": "GH4163", "text": "Thermal Diffusivity at 100°C=3.64*10^(-6) m^2/s"}
{"id": "GH4163", "text": "Thermal Diffusivity at 200°C=3.97*10^(-6) m^2/s"}
{"id": "GH4163", "text": "Thermal Diffusivity at 300°C=4.26*10^(-6) m^2/s"}
{"id": "GH4163", "text": "Thermal Diffusivity at 400°C=4.6*10^(-6) m^2/s"}
{"id": "GH4163", "text": "Thermal Diffusivity at 500°C=4.94*10^(-6) m^2/s"}
{"id": "GH4163", "text": "Thermal Diffusivity at 600°C=5.33*10^(-6) m^2/s"}
{"id": "GH4163", "text": "Thermal Diffusivity at 700°C=5.15*10^(-6) m^2/s"}
{"id": "GH4163", "text": "Thermal Diffusivity at 800°C=5.69*10^(-6) m^2/s"}
{"id": "GH4163", "text": "Thermal Diffusivity at 900°C=6.12*10^(-6) m^2/s"}
{"id": "GH4220", "text": "Thermal Diffusivity at 20°C=2.28*10^(-6) m^2/s"}
{"id": "GH4220", "text": "Thermal Diffusivity at 100°C=2.39*10^(-6) m^2/s"}
{"id": "GH4220", "text": "Thermal Diffusivity at 200°C=2.63*10^(-6) m^2/s"}
{"id": "GH4220", "text": "Thermal Diffusivity at 300°C=2.86*10^(-6) m^2/s"}
{"id": "GH4220", "text": "Thermal Diffusivity at 400°C=3.1*10^(-6) m^2/s"}
{"id": "GH4220", "text": "Thermal Diffusivity at 600°C=3.57*10^(-6) m^2/s"}
{"id": "GH4220", "text": "Thermal Diffusivity at 700°C=3.8*10^(-6) m^2/s"}
{"id": "GH4220", "text": "Thermal Diffusivity at 800°C=4.02*10^(-6) m^2/s"}
{"id": "GH4220", "text": "Thermal Diffusivity at 900°C=4.19*10^(-6) m^2/s"}
{"id": "GH4220", "text": "Thermal Diffusivity at 1000°C=4.35*10^(-6) m^2/s"}
{"id": "GH4220", "text": "Thermal Diffusivity at 1100°C=4.46*10^(-6) m^2/s"}
{"id": "GH4220", "text": "Thermal Diffusivity at 1200°C=4.5*10^(-6) m^2/s"}
{"id": "DD404", "text": "Thermal Diffusivity at 200°C=2.9*10^(-6) m^2/s"}
{"id": "DD404", "text": "Thermal Diffusivity at 300°C=3.15*10^(-6) m^2/s"}
{"id": "DD404", "text": "Thermal Diffusivity at 400°C=3.4*10^(-6) m^2/s"}
{"id": "DD404", "text": "Thermal Diffusivity at 500°C=3.65*10^(-6) m^2/s"}
{"id": "DD404", "text": "Thermal Diffusivity at 600°C=3.9*10^(-6) m^2/s"}
{"id": "DD404", "text": "Thermal Diffusivity at 700°C=4.2*10^(-6) m^2/s"}
{"id": "DD404", "text": "Thermal Diffusivity at 800°C=4.45*10^(-6) m^2/s"}
{"id": "DD404", "text": "Thermal Diffusivity at 900°C=4.7*10^(-6) m^2/s"}
{"id": "DD404", "text": "Thermal Diffusivity at 1000°C=5.0*10^(-6) m^2/s"}
{"id": "GH4413", "text": "Thermal Diffusivity at 20°C=2.18*10^(-6) m^2/s"}
{"id": "GH4413", "text": "Thermal Diffusivity at 100°C=2.58*10^(-6) m^2/s"}
{"id": "GH4413", "text": "Thermal Diffusivity at 200°C=3.06*10^(-6) m^2/s"}
{"id": "GH4413", "text": "Thermal Diffusivity at 300°C=3.49*10^(-6) m^2/s"}
{"id": "GH4413", "text": "Thermal Diffusivity at 400°C=3.86*10^(-6) m^2/s"}
{"id": "GH4413", "text": "Thermal Diffusivity at 500°C=4.18*10^(-6) m^2/s"}
{"id": "GH4413", "text": "Thermal Diffusivity at 600°C=4.43*10^(-6) m^2/s"}
{"id": "GH4413", "text": "Thermal Diffusivity at 700°C=4.63*10^(-6) m^2/s"}
{"id": "GH4413", "text": "Thermal Diffusivity at 800°C=4.78*10^(-6) m^2/s"}
{"id": "GH4413", "text": "Thermal Diffusivity at 900°C=4.87*10^(-6) m^2/s"}
{"id": "GH4413", "text": "Thermal Diffusivity at 1000°C=4.9*10^(-6) m^2/s"}
{"id": "GH4500", "text": "Thermal Diffusivity at 20°C=3.1*10^(-6) m^2/s"}
{"id": "GH4500", "text": "Thermal Diffusivity at 100°C=3.3*10^(-6) m^2/s"}
{"id": "GH4500", "text": "Thermal Diffusivity at 200°C=3.6*10^(-6) m^2/s"}
{"id": "GH4500", "text": "Thermal Diffusivity at 305°C=3.9*10^(-6) m^2/s"}
{"id": "GH4500", "text": "Thermal Diffusivity at 395°C=4.2*10^(-6) m^2/s"}
{"id": "GH4500", "text": "Thermal Diffusivity at 495°C=4.3*10^(-6) m^2/s"}
{"id": "GH4500", "text": "Thermal Diffusivity at 590°C=4.5*10^(-6) m^2/s"}
{"id": "GH4500", "text": "Thermal Diffusivity at 690°C=5.0*10^(-6) m^2/s"}
{"id": "DD408", "text": "Thermal Diffusivity at 200°C=3.1*10^(-6) m^2/s"}
{"id": "DD408", "text": "Thermal Diffusivity at 300°C=3.4*10^(-6) m^2/s"}
{"id": "DD408", "text": "Thermal Diffusivity at 400°C=3.8*10^(-6) m^2/s"}
{"id": "DD408", "text": "Thermal Diffusivity at 500°C=4.1*10^(-6) m^2/s"}
{"id": "DD408", "text": "Thermal Diffusivity at 600°C=4.3*10^(-6) m^2/s"}
{"id": "DD408", "text": "Thermal Diffusivity at 700°C=4.4*10^(-6) m^2/s"}
{"id": "DD408", "text": "Thermal Diffusivity at 800°C=4.5*10^(-6) m^2/s"}
{"id": "DD408", "text": "Thermal Diffusivity at 900°C=4.6*10^(-6) m^2/s"}
{"id": "DD408", "text": "Thermal Diffusivity at 1000°C=4.6*10^(-6) m^2/s"}
{"id": "GH4648", "text": "Thermal Diffusivity at 100°C=3.18*10^(-6) m^2/s"}
{"id": "GH4648", "text": "Thermal Diffusivity at 200°C=3.66*10^(-6) m^2/s"}
{"id": "GH4648", "text": "Thermal Diffusivity at 300°C=4.08*10^(-6) m^2/s"}
{"id": "GH4648", "text": "Thermal Diffusivity at 400°C=4.44*10^(-6) m^2/s"}
{"id": "GH4648", "text": "Thermal Diffusivity at 500°C=4.74*10^(-6) m^2/s"}
{"id": "GH4648", "text": "Thermal Diffusivity at 600°C=4.98*10^(-6) m^2/s"}
{"id": "GH4648", "text": "Thermal Diffusivity at 700°C=5.16*10^(-6) m^2/s"}
{"id": "GH4648", "text": "Thermal Diffusivity at 800°C=5.27*10^(-6) m^2/s"}
{"id": "GH4648", "text": "Thermal Diffusivity at 900°C=5.33*10^(-6) m^2/s"}
{"id": "GH4648", "text": "Thermal Diffusivity at 1000°C=5.33*10^(-6) m^2/s"}
{"id": "JG1101(TAC-2)", "text": "Thermal Diffusivity at 200°C=7.14*10^(-6) m^2/s"}
{"id": "JG1101(TAC-2)", "text": "Thermal Diffusivity at 400°C=7.54*10^(-6) m^2/s"}
{"id": "JG1101(TAC-2)", "text": "Thermal Diffusivity at 600°C=8.01*10^(-6) m^2/s"}
{"id": "JG1101(TAC-2)", "text": "Thermal Diffusivity at 800°C=8.34*10^(-6) m^2/s"}
{"id": "JG1101(TAC-2)", "text": "Thermal Diffusivity at 1000°C=7.74*10^(-6) m^2/s"}
{"id": "JG1102(TAC-2M)", "text": "Thermal Diffusivity at 200°C=7.14*10^(-6) m^2/s"}
{"id": "JG1102(TAC-2M)", "text": "Thermal Diffusivity at 400°C=7.54*10^(-6) m^2/s"}
{"id": "JG1102(TAC-2M)", "text": "Thermal Diffusivity at 600°C=8.01*10^(-6) m^2/s"}
{"id": "JG1102(TAC-2M)", "text": "Thermal Diffusivity at 800°C=8.34*10^(-6) m^2/s"}
{"id": "JG1102(TAC-2M)", "text": "Thermal Diffusivity at 1000°C=7.74*10^(-6) m^2/s"}
{"id": "JG1201(TAC-3A)", "text": "Thermal Diffusivity at 25°C=2.67*10^(-6) m^2/s"}
{"id": "JG1201(TAC-3A)", "text": "Thermal Diffusivity at 100°C=3.09*10^(-6) m^2/s"}
{"id": "JG1201(TAC-3A)", "text": "Thermal Diffusivity at 200°C=3.7*10^(-6) m^2/s"}
{"id": "JG1201(TAC-3A)", "text": "Thermal Diffusivity at 300°C=4.32*10^(-6) m^2/s"}
{"id": "JG1201(TAC-3A)", "text": "Thermal Diffusivity at 400°C=4.91*10^(-6) m^2/s"}
{"id": "JG1201(TAC-3A)", "text": "Thermal Diffusivity at 500°C=5.44*10^(-6) m^2/s"}
{"id": "JG1201(TAC-3A)", "text": "Thermal Diffusivity at 600°C=5.86*10^(-6) m^2/s"}
{"id": "JG1201(TAC-3A)", "text": "Thermal Diffusivity at 700°C=6.14*10^(-6) m^2/s"}
{"id": "JG1201(TAC-3A)", "text": "Thermal Diffusivity at 800°C=6.24*10^(-6) m^2/s"}
{"id": "JG1201(TAC-3A)", "text": "Thermal Diffusivity at 900°C=6.12*10^(-6) m^2/s"}
{"id": "JG1201(TAC-3A)", "text": "Thermal Diffusivity at 1000°C=5.73*10^(-6) m^2/s"}
{"id": "JG1204(TAC-3D)", "text": "Thermal Diffusivity at 100°C=2.7*10^(-6) m^2/s"}
{"id": "JG1204(TAC-3D)", "text": "Thermal Diffusivity at 200°C=3.35*10^(-6) m^2/s"}
{"id": "JG1204(TAC-3D)", "text": "Thermal Diffusivity at 300°C=3.92*10^(-6) m^2/s"}
{"id": "JG1204(TAC-3D)", "text": "Thermal Diffusivity at 400°C=4.43*10^(-6) m^2/s"}
{"id": "JG1204(TAC-3D)", "text": "Thermal Diffusivity at 500°C=4.88*10^(-6) m^2/s"}
{"id": "JG1204(TAC-3D)", "text": "Thermal Diffusivity at 600°C=5.27*10^(-6) m^2/s"}
{"id": "JG1204(TAC-3D)", "text": "Thermal Diffusivity at 700°C=5.6*10^(-6) m^2/s"}
{"id": "JG1204(TAC-3D)", "text": "Thermal Diffusivity at 800°C=5.88*10^(-6) m^2/s"}
{"id": "JG1204(TAC-3D)", "text": "Thermal Diffusivity at 900°C=6.12*10^(-6) m^2/s"}
{"id": "JG1204(TAC-3D)", "text": "Thermal Diffusivity at 1000°C=6.3*10^(-6) m^2/s"}
{"id": "JG1302(TAC-1B)", "text": "Thermal Diffusivity at 100°C=3.46*10^(-6) m^2/s"}
{"id": "JG1302(TAC-1B)", "text": "Thermal Diffusivity at 200°C=3.63*10^(-6) m^2/s"}
{"id": "JG1302(TAC-1B)", "text": "Thermal Diffusivity at 300°C=3.99*10^(-6) m^2/s"}
{"id": "JG1302(TAC-1B)", "text": "Thermal Diffusivity at 400°C=4.47*10^(-6) m^2/s"}
{"id": "JG1302(TAC-1B)", "text": "Thermal Diffusivity at 500°C=4.99*10^(-6) m^2/s"}
{"id": "JG1302(TAC-1B)", "text": "Thermal Diffusivity at 600°C=5.48*10^(-6) m^2/s"}
{"id": "JG1302(TAC-1B)", "text": "Thermal Diffusivity at 700°C=5.86*10^(-6) m^2/s"}
{"id": "JG1302(TAC-1B)", "text": "Thermal Diffusivity at 800°C=6.06*10^(-6) m^2/s"}
{"id": "JG1302(TAC-1B)", "text": "Thermal Diffusivity at 900°C=6.0*10^(-6) m^2/s"}
{"id": "JG1302(TAC-1B)", "text": "Thermal Diffusivity at 1000°C=5.62*10^(-6) m^2/s"}
{"id": "K409", "text": "Thermal Diffusivity at 20°C=2.5*10^(-6) m^2/s"}
{"id": "K409", "text": "Thermal Diffusivity at 110°C=2.68*10^(-6) m^2/s"}
{"id": "K409", "text": "Thermal Diffusivity at 200°C=2.85*10^(-6) m^2/s"}
{"id": "K409", "text": "Thermal Diffusivity at 300°C=3.14*10^(-6) m^2/s"}
{"id": "K409", "text": "Thermal Diffusivity at 400°C=3.28*10^(-6) m^2/s"}
{"id": "K409", "text": "Thermal Diffusivity at 500°C=3.71*10^(-6) m^2/s"}
{"id": "K409", "text": "Thermal Diffusivity at 600°C=3.95*10^(-6) m^2/s"}
{"id": "K409", "text": "Thermal Diffusivity at 700°C=4.05*10^(-6) m^2/s"}
{"id": "K409", "text": "Thermal Diffusivity at 800°C=4.46*10^(-6) m^2/s"}
{"id": "K409", "text": "Thermal Diffusivity at 900°C=4.53*10^(-6) m^2/s"}
{"id": "K409", "text": "Thermal Diffusivity at 1000°C=4.53*10^(-6) m^2/s"}
{"id": "K435", "text": "Thermal Diffusivity at 25°C=2.48*10^(-6) m^2/s"}
{"id": "K435", "text": "Thermal Diffusivity at 100°C=2.77*10^(-6) m^2/s"}
{"id": "K435", "text": "Thermal Diffusivity at 200°C=3.13*10^(-6) m^2/s"}
{"id": "K435", "text": "Thermal Diffusivity at 300°C=3.45*10^(-6) m^2/s"}
{"id": "K435", "text": "Thermal Diffusivity at 400°C=3.74*10^(-6) m^2/s"}
{"id": "K435", "text": "Thermal Diffusivity at 500°C=3.99*10^(-6) m^2/s"}
{"id": "K435", "text": "Thermal Diffusivity at 600°C=4.21*10^(-6) m^2/s"}
{"id": "K435", "text": "Thermal Diffusivity at 700°C=4.4*10^(-6) m^2/s"}
{"id": "K435", "text": "Thermal Diffusivity at 800°C=4.55*10^(-6) m^2/s"}
{"id": "K435", "text": "Thermal Diffusivity at 900°C=4.66*10^(-6) m^2/s"}
{"id": "K435", "text": "Thermal Diffusivity at 1000°C=4.74*10^(-6) m^2/s"}

File: 2.9english.jsonl
{"id": "GH4141", "text": "Alloy GH4141, with specimen condition: 1065°C × 4h / AC + 760°C × 16h / AC, at 20°C, 300 Oe magnetic field, magnetic permeability: < 1.002 H/m."}
{"id": "GH4141", "text": "Alloy GH4141, with specimen condition: 1175°C × 0.5h / AC + 900°C × 4h / AC, at 20°C, 300 Oe magnetic field, magnetic permeability: < 1.002 H/m."}

File: 3.2.1english.jsonl
{"id": "GH5188", "text": "Alloy GH5188, Sampling=Cold Rolled Sheet (Before Cold Rolling HRB 62), Cold Rolling Deformation=10%, Solution Regime=Cold Rolled State, Room Temperature Hardness=67"}
{"id": "GH5188", "text": "Alloy GH5188, Sampling=Cold Rolled Sheet (Before Cold Rolling HRB 62), Cold Rolling Deformation=20%, Solution Regime=Cold Rolled State, Room Temperature Hardness=71"}
{"id": "GH5188", "text": "Alloy GH5188, Sampling=Cold Rolled Sheet (Before Cold Rolling HRB 62), Cold Rolling Deformation=30%, Solution Regime=Cold Rolled State, Room Temperature Hardness=73"}
{"id": "GH5188", "text": "Alloy GH5188, Sampling=Cold Rolled Sheet (Before Cold Rolling HRB 62), Cold Rolling Deformation=40%, Solution Regime=Cold Rolled State, Room Temperature Hardness=75"}
{"id": "GH5188", "text": "Alloy GH5188, Sampling=Cold Rolled Sheet (Before Cold Rolling HRB 62), Cold Rolling Deformation=50%, Solution Regime=Cold Rolled State, Room Temperature Hardness=76"}
{"id": "GH5188", "text": "Alloy GH5188, Sampling=Cold Rolled Sheet (Before Cold Rolling HRB 62), Cold Rolling Deformation=10%, Solution Regime=815℃, 30min, Room Temperature Hardness=69"}
{"id": "GH5188", "text": "Alloy GH5188, Sampling=Cold Rolled Sheet (Before Cold Rolling HRB 62), Cold Rolling Deformation=20%, Solution Regime=815℃, 30min, Room Temperature Hardness=74"}
{"id": "GH5188", "text": "Alloy GH5188, Sampling=Cold Rolled Sheet (Before Cold Rolling HRB 62), Cold Rolling Deformation=30%, Solution Regime=815℃, 30min, Room Temperature Hardness=75"}
{"id": "GH5188", "text": "Alloy GH5188, Sampling=Cold Rolled Sheet (Before Cold Rolling HRB 62), Cold Rolling Deformation=40%, Solution Regime=815℃, 30min, Room Temperature Hardness=75"}
{"id": "GH5188", "text": "Alloy GH5188, Sampling=Cold Rolled Sheet (Before Cold Rolling HRB 62), Cold Rolling Deformation=50%, Solution Regime=815℃, 30min, Room Temperature Hardness=72"}
{"id": "GH5188", "text": "Alloy GH5188, Sampling=Cold Rolled Sheet (Before Cold Rolling HRB 62), Cold Rolling Deformation=10%, Solution Regime=870℃, 30min, Room Temperature Hardness=67"}
{"id": "GH5188", "text": "Alloy GH5188, Sampling=Cold Rolled Sheet (Before Cold Rolling HRB 62), Cold Rolling Deformation=20%, Solution Regime=870℃, 30min, Room Temperature Hardness=72"}
{"id": "GH5188", "text": "Alloy GH5188, Sampling=Cold Rolled Sheet (Before Cold Rolling HRB 62), Cold Rolling Deformation=30%, Solution Regime=870℃, 30min, Room Temperature Hardness=71"}
{"id": "GH5188", "text": "Alloy GH5188, Sampling=Cold Rolled Sheet (Before Cold Rolling HRB 62), Cold Rolling Deformation=40%, Solution Regime=870℃, 30min, Room Temperature Hardness=70"}
{"id": "GH5188", "text": "Alloy GH5188, Sampling=Cold Rolled Sheet (Before Cold Rolling HRB 62), Cold Rolling Deformation=50%, Solution Regime=870℃, 30min, Room Temperature Hardness=69"}
{"id": "GH5188", "text": "Alloy GH5188, Sampling=Cold Rolled Sheet (Before Cold Rolling HRB 62), Cold Rolling Deformation=10%, Solution Regime=925℃, 30min, Room Temperature Hardness=67"}
{"id": "GH5188", "text": "Alloy GH5188, Sampling=Cold Rolled Sheet (Before Cold Rolling HRB 62), Cold Rolling Deformation=20%, Solution Regime=925℃, 30min, Room Temperature Hardness=71"}
{"id": "GH5188", "text": "Alloy GH5188, Sampling=Cold Rolled Sheet (Before Cold Rolling HRB 62), Cold Rolling Deformation=30%, Solution Regime=925℃, 30min, Room Temperature Hardness=69"}
{"id": "GH5188", "text": "Alloy GH5188, Sampling=Cold Rolled Sheet (Before Cold Rolling HRB 62), Cold Rolling Deformation=40%, Solution Regime=925℃, 30min, Room Temperature Hardness=68"}
{"id": "GH5188", "text": "Alloy GH5188, Sampling=Cold Rolled Sheet (Before Cold Rolling HRB 62), Cold Rolling Deformation=50%, Solution Regime=925℃, 30min, Room Temperature Hardness=69"}
{"id": "GH5188", "text": "Alloy GH5188, Sampling=Cold Rolled Sheet (Before Cold Rolling HRB 62), Cold Rolling Deformation=10%, Solution Regime=980℃, 30min, Room Temperature Hardness=68"}
{"id": "GH5188", "text": "Alloy GH5188, Sampling=Cold Rolled Sheet (Before Cold Rolling HRB 62), Cold Rolling Deformation=20%, Solution Regime=980℃, 30min, Room Temperature Hardness=67"}
{"id": "GH5188", "text": "Alloy GH5188, Sampling=Cold Rolled Sheet (Before Cold Rolling HRB 62), Cold Rolling Deformation=30%, Solution Regime=980℃, 30min, Room Temperature Hardness=68"}
{"id": "GH5188", "text": "Alloy GH5188, Sampling=Cold Rolled Sheet (Before Cold Rolling HRB 62), Cold Rolling Deformation=40%, Solution Regime=980℃, 30min, Room Temperature Hardness=67"}
{"id": "GH5188", "text": "Alloy GH5188, Sampling=Cold Rolled Sheet (Before Cold Rolling HRB 62), Cold Rolling Deformation=50%, Solution Regime=980℃, 30min, Room Temperature Hardness=69"}
{"id": "GH5188", "text": "Alloy GH5188, Sampling=Cold Rolled Sheet (Before Cold Rolling HRB 62), Cold Rolling Deformation=10%, Solution Regime=1040℃, 30min, Room Temperature Hardness=65"}
{"id": "GH5188", "text": "Alloy GH5188, Sampling=Cold Rolled Sheet (Before Cold Rolling HRB 62), Cold Rolling Deformation=20%, Solution Regime=1040℃, 30min, Room Temperature Hardness=63"}
{"id": "GH5188", "text": "Alloy GH5188, Sampling=Cold Rolled Sheet (Before Cold Rolling HRB 62), Cold Rolling Deformation=30%, Solution Regime=1040℃, 30min, Room Temperature Hardness=65"}
{"id": "GH5188", "text": "Alloy GH5188, Sampling=Cold Rolled Sheet (Before Cold Rolling HRB 62), Cold Rolling Deformation=40%, Solution Regime=1040℃, 30min, Room Temperature Hardness=65"}
{"id": "GH5188", "text": "Alloy GH5188, Sampling=Cold Rolled Sheet (Before Cold Rolling HRB 62), Cold Rolling Deformation=50%, Solution Regime=1040℃, 30min, Room Temperature Hardness=67"}
{"id": "GH5188", "text": "Alloy GH5188, Sampling=Cold Rolled Sheet (Before Cold Rolling HRB 62), Cold Rolling Deformation=10%, Solution Regime=1090℃, 30min, Room Temperature Hardness=61"}
{"id": "GH5188", "text": "Alloy GH5188, Sampling=Cold Rolled Sheet (Before Cold Rolling HRB 62), Cold Rolling Deformation=20%, Solution Regime=1090℃, 30min, Room Temperature Hardness=61"}
{"id": "GH5188", "text": "Alloy GH5188, Sampling=Cold Rolled Sheet (Before Cold Rolling HRB 62), Cold Rolling Deformation=30%, Solution Regime=1090℃, 30min, Room Temperature Hardness=64"}
{"id": "GH5188", "text": "Alloy GH5188, Sampling=Cold Rolled Sheet (Before Cold Rolling HRB 62), Cold Rolling Deformation=40%, Solution Regime=1090℃, 30min, Room Temperature Hardness=65"}
{"id": "GH5188", "text": "Alloy GH5188, Sampling=Cold Rolled Sheet (Before Cold Rolling HRB 62), Cold Rolling Deformation=50%, Solution Regime=1090℃, 30min, Room Temperature Hardness=62"}
{"id": "GH5188", "text": "Alloy GH5188, Sampling=Cold Rolled Sheet (Before Cold Rolling HRB 62), Cold Rolling Deformation=10%, Solution Regime=1150℃, 15min, Room Temperature Hardness=60"}
{"id": "GH5188", "text": "Alloy GH5188, Sampling=Cold Rolled Sheet (Before Cold Rolling HRB 62), Cold Rolling Deformation=20%, Solution Regime=1150℃, 15min, Room Temperature Hardness=62"}
{"id": "GH5188", "text": "Alloy GH5188, Sampling=Cold Rolled Sheet (Before Cold Rolling HRB 62), Cold Rolling Deformation=30%, Solution Regime=1150℃, 15min, Room Temperature Hardness=64"}
{"id": "GH5188", "text": "Alloy GH5188, Sampling=Cold Rolled Sheet (Before Cold Rolling HRB 62), Cold Rolling Deformation=40%, Solution Regime=1150℃, 15min, Room Temperature Hardness=63"}
{"id": "GH5188", "text": "Alloy GH5188, Sampling=Cold Rolled Sheet (Before Cold Rolling HRB 62), Cold Rolling Deformation=50%, Solution Regime=1150℃, 15min, Room Temperature Hardness=62"}
{"id": "GH5188", "text": "Alloy GH5188, Sampling=Cold Rolled Sheet (Before Cold Rolling HRB 62), Cold Rolling Deformation=10%, Solution Regime=1150℃, 30min, Room Temperature Hardness=59"}
{"id": "GH5188", "text": "Alloy GH5188, Sampling=Cold Rolled Sheet (Before Cold Rolling HRB 62), Cold Rolling Deformation=20%, Solution Regime=1150℃, 30min, Room Temperature Hardness=59"}
{"id": "GH5188", "text": "Alloy GH5188, Sampling=Cold Rolled Sheet (Before Cold Rolling HRB 62), Cold Rolling Deformation=30%, Solution Regime=1150℃, 30min, Room Temperature Hardness=55"}
{"id": "GH5188", "text": "Alloy GH5188, Sampling=Cold Rolled Sheet (Before Cold Rolling HRB 62), Cold Rolling Deformation=40%, Solution Regime=1150℃, 30min, Room Temperature Hardness=58"}
{"id": "GH5188", "text": "Alloy GH5188, Sampling=Cold Rolled Sheet (Before Cold Rolling HRB 62), Cold Rolling Deformation=50%, Solution Regime=1150℃, 30min, Room Temperature Hardness=55"}
{"id": "GH5188", "text": "Alloy GH5188, Sampling=Cold Rolled Sheet (Before Cold Rolling HRB 62), Cold Rolling Deformation=10%, Solution Regime=1150℃, 60min, Room Temperature Hardness=58"}
{"id": "GH5188", "text": "Alloy GH5188, Sampling=Cold Rolled Sheet (Before Cold Rolling HRB 62), Cold Rolling Deformation=20%, Solution Regime=1150℃, 60min, Room Temperature Hardness=58"}
{"id": "GH5188", "text": "Alloy GH5188, Sampling=Cold Rolled Sheet (Before Cold Rolling HRB 62), Cold Rolling Deformation=30%, Solution Regime=1150℃, 60min, Room Temperature Hardness=56"}
{"id": "GH5188", "text": "Alloy GH5188, Sampling=Cold Rolled Sheet (Before Cold Rolling HRB 62), Cold Rolling Deformation=40%, Solution Regime=1150℃, 60min, Room Temperature Hardness=54"}
{"id": "GH5188", "text": "Alloy GH5188, Sampling=Cold Rolled Sheet (Before Cold Rolling HRB 62), Cold Rolling Deformation=50%, Solution Regime=1150℃, 60min, Room Temperature Hardness=51"}
{"id": "GH5188", "text": "Alloy GH5188, Sampling=Cold Rolled Sheet (Before Cold Rolling HRB 62), Cold Rolling Deformation=10%, Solution Regime=1200℃, 15min, Room Temperature Hardness=60"}
{"id": "GH5188", "text": "Alloy GH5188, Sampling=Cold Rolled Sheet (Before Cold Rolling HRB 62), Cold Rolling Deformation=20%, Solution Regime=1200℃, 15min, Room Temperature Hardness=58"}
{"id": "GH5188", "text": "Alloy GH5188, Sampling=Cold Rolled Sheet (Before Cold Rolling HRB 62), Cold Rolling Deformation=30%, Solution Regime=1200℃, 15min, Room Temperature Hardness=55"}
{"id": "GH5188", "text": "Alloy GH5188, Sampling=Cold Rolled Sheet (Before Cold Rolling HRB 62), Cold Rolling Deformation=40%, Solution Regime=1200℃, 15min, Room Temperature Hardness=54"}
{"id": "GH5188", "text": "Alloy GH5188, Sampling=Cold Rolled Sheet (Before Cold Rolling HRB 62), Cold Rolling Deformation=50%, Solution Regime=1200℃, 15min, Room Temperature Hardness=54"}
{"id": "GH2036", "text": "Alloy GH2036, Melting Process=Electric Arc Furnace, Sampling=90 Square Billet, Heat Treatment=1140℃×80min/WQ+670℃×14h+780℃×16h/AC, Temperature=20°C, Room Temperature Hardness=311~277"}
{"id": "GH2036", "text": "Alloy GH2036, Melting Process=Electric Arc Furnace, Sampling=d750×310 Disk (Tangential), Heat Treatment=1140℃×150min/WQ+660℃×16h+780℃×16h/AC, Temperature=20°C, Room Temperature Hardness=282"}
{"id": "GH2036", "text": "Alloy GH2036, Melting Process=Electric Arc Furnace, Sampling=d750×310 Disk (Radial), Heat Treatment=1140℃×150min/WQ+660℃×16h+780℃×16h/AC, Temperature=20°C, Room Temperature Hardness=285"}
{"id": "GH2036", "text": "Alloy GH2036, Melting Process=Electric Arc Furnace, Sampling=d750×310 Disk (Axial), Heat Treatment=1140℃×150min/WQ+660℃×16h+780℃×16h/AC, Temperature=20°C, Room Temperature Hardness=285"}
{"id": "GH2036", "text": "Alloy GH2036, Melting Process=Electric Arc Furnace+Electroslag, Sampling=d960×125 Disk (Radial), Heat Treatment=1140℃×165min/WQ+670℃×14h+780℃×18h/AC, Temperature=20°C, Room Temperature Hardness=306~280"}
{"id": "GH2036", "text": "Alloy GH2036, Melting Process=Electric Arc Furnace+Electroslag, Sampling=d960×125 Disk (Axial), Heat Treatment=1140℃×165min/WQ+670℃×14h+780℃×18h/AC, Temperature=20°C, Room Temperature Hardness=306~290"}
{"id": "GH2036", "text": "Alloy GH2036, Melting Process=Electric Arc Furnace+Electroslag, Sampling=d350×82 Disk (Tangential), Heat Treatment=1140℃×80min/WQ+670℃×14h+780℃×16h/AC, Temperature=20°C, Room Temperature Hardness=311~307"}
{"id": "GH2036", "text": "Alloy GH2036, Melting Process=Electric Arc Furnace+Electroslag, Sampling=d350×73 Disk (Tangential), Heat Treatment=1140℃×80min/WQ+670℃×14h+780℃×16h/AC, Temperature=20°C, Room Temperature Hardness=306~297"}
{"id": "GH2036", "text": "Alloy GH2036, Sampling=90 Square Billet Electric Arc Furnace 1140℃×80min/WQ+660℃×16h+770℃×16h/AC, Aging Regime=650℃, 50h, Room Temperature Hardness=304"}
{"id": "GH2036", "text": "Alloy GH2036, Sampling=90 Square Billet Electric Arc Furnace 1140℃×80min/WQ+660℃×16h+770℃×16h/AC, Aging Regime=650℃, 100h, Room Temperature Hardness=304"}
{"id": "GH2036", "text": "Alloy GH2036, Sampling=90 Square Billet Electric Arc Furnace 1140℃×80min/WQ+660℃×16h+770℃×16h/AC, Aging Regime=650℃, 300h, Room Temperature Hardness=307"}
{"id": "GH2036", "text": "Alloy GH2036, Sampling=90 Square Billet Electric Arc Furnace 1140℃×80min/WQ+660℃×16h+770℃×16h/AC, Aging Regime=650℃, 500h, Room Temperature Hardness=306"}
{"id": "GH2036", "text": "Alloy GH2036, Sampling=90 Square Billet Electric Arc Furnace 1140℃×80min/WQ+660℃×16h+770℃×16h/AC, Aging Regime=650℃, 1000h, Room Temperature Hardness=306"}
{"id": "GH2036", "text": "Alloy GH2036, Sampling=90 Square Billet Electric Arc Furnace+Electroslag 1140℃×80min/WQ+660℃×16h+770℃×16h/AC, Room Temperature Hardness=302"}
{"id": "GH2036", "text": "Alloy GH2036, Sampling=90 Square Billet Electric Arc Furnace+Electroslag 1140℃×80min/WQ+660℃×16h+770℃×16h/AC, Aging Regime=650℃, 50h, Room Temperature Hardness=306"}
{"id": "GH2036", "text": "Alloy GH2036, Sampling=90 Square Billet Electric Arc Furnace+Electroslag 1140℃×80min/WQ+660℃×16h+770℃×16h/AC, Aging Regime=650℃, 100h, Room Temperature Hardness=307"}
{"id": "GH2036", "text": "Alloy GH2036, Sampling=90 Square Billet Electric Arc Furnace+Electroslag 1140℃×80min/WQ+660℃×16h+770℃×16h/AC, Aging Regime=650℃, 200h, Room Temperature Hardness=300"}
{"id": "GH2036", "text": "Alloy GH2036, Sampling=90 Square Billet Electric Arc Furnace+Electroslag 1140℃×80min/WQ+660℃×16h+770℃×16h/AC, Aging Regime=650℃, 500h, Room Temperature Hardness=288"}
{"id": "GH2328", "text": "Alloy GH2328, Sampling=Hot Rolled Bar, Heat Treatment=Solution Treatment, 20℃, Room Temperature HB=292"}
{"id": "GH2328", "text": "Alloy GH2328, Sampling=Hot Rolled Bar, Heat Treatment=Regime I, 20℃, Room Temperature HRC=59.0"}
{"id": "GH2328", "text": "Alloy GH2328, Sampling=Hot Rolled Bar, Heat Treatment=Regime I, 400℃, Room Temperature HRC=55.0"}
{"id": "GH2328", "text": "Alloy GH2328, Sampling=Hot Rolled Bar, Heat Treatment=Regime I, 500℃, Room Temperature HRC=52.0"}
{"id": "GH2328", "text": "Alloy GH2328, Sampling=Hot Rolled Bar, Heat Treatment=Regime I, 600℃, Room Temperature HRC=46.0"}
{"id": "GH2328", "text": "Alloy GH2328, Sampling=Hot Rolled Bar, Heat Treatment=Regime II, 20℃, Room Temperature HRC=51.5"}
{"id": "GH2328", "text": "Alloy GH2328, Sampling=Hot Rolled Bar Regime II, Room Temperature HRC=51.2"}
{"id": "GH2328", "text": "Alloy GH2328, Sampling=Hot Rolled Bar Regime II, Aging Regime=500℃, 100h, Room Temperature HRC=57.8"}
{"id": "GH2328", "text": "Alloy GH2328, Sampling=Hot Rolled Bar Regime II, Aging Regime=500℃, 200h, Room Temperature HRC=57.9"}
{"id": "GH2328", "text": "Alloy GH2328, Sampling=Hot Rolled Bar Regime II, Aging Regime=500℃, 300h, Room Temperature HRC=58.2"}
{"id": "GH2328", "text": "Alloy GH2328, Sampling=Hot Rolled Bar Regime II, Aging Regime=500℃, 400h, Room Temperature HRC=58.0"}
{"id": "GH2328", "text": "Alloy GH2328, Sampling=Hot Rolled Bar Regime II, Aging Regime=500℃, 500h, Room Temperature HRC=58.5"}
{"id": "GH2328", "text": "Alloy GH2328, Sampling=Hot Rolled Bar Regime II, Aging Regime=500℃, 1000h, Room Temperature HRC=57.9"}
{"id": "GH4080A", "text": "Alloy GH4080A, Sampling=Hot Rolled Bar, Heat Treatment=1080℃×8h/AC+700℃×16h/AC, Room Temperature HB=323"}
{"id": "GH4080A", "text": "Alloy GH4080A, Sampling=Cold Drawn Bar, Heat Treatment=1080℃×30h/AC+750℃×4h/AC, Room Temperature HB=315"}
{"id": "GH4080A", "text": "Alloy GH4080A, Sampling=Sheet, Heat Treatment=1080℃×8h/AC+750℃×4h/AC, Room Temperature HB=327"}
{"id": "FGH4095", "text": "Alloy FGH4095, Sampling=AS-HIP, d180×55 Test Ring, Powder Making Process=PREP, Heat Treatment=Regime I, Room Temperature HB=438"}
{"id": "FGH4095", "text": "Alloy FGH4095, Sampling=AS-HIP, d170×65 Test Ring, Powder Making Process=AA, Heat Treatment=Regime I, Room Temperature HB=456"}
{"id": "FGH4095", "text": "Alloy FGH4095, Sampling=AS-HIP, d170×35 Test Ring, Powder Making Process=AA, Heat Treatment=Regime I, Room Temperature HB=466"}
{"id": "GH4738", "text": "Alloy GH4738, Heat Treatment=1080℃X4h/AC+Stabilization+Aging, 20℃, Typical Hardness Value=37.5"}
{"id": "GH4738", "text": "Alloy GH4738, Heat Treatment=1080℃X4h/AC+Stabilization+Aging, 430℃, Typical Hardness Value=35.5"}
{"id": "GH4738", "text": "Alloy GH4738, Heat Treatment=1080℃X4h/AC+Stabilization+Aging, 540℃, Typical Hardness Value=35.5"}
{"id": "GH4738", "text": "Alloy GH4738, Heat Treatment=1080℃X4h/AC+Stabilization+Aging, 650℃, Typical Hardness Value=35.5"}
{"id": "GH3625", "text": "Alloy GH3625, Sampling=Forging, Solution Regime: 970℃, 1h, Room Temperature Hardness=217"}
{"id": "GH3625", "text": "Alloy GH3625, Sampling=Forging, Solution Regime: 990℃, 1h, Room Temperature Hardness=207"}
{"id": "GH3625", "text": "Alloy GH3625, Sampling=Forging, Solution Regime: 1050℃, 1h, Room Temperature Hardness=197"}
{"id": "GH3625", "text": "Alloy GH3625, Sampling=Forging, Solution Regime: 1120℃, 1h, Room Temperature Hardness=187"}
{"id": "GH3625", "text": "Alloy GH3625, Sampling=Forging, Solution Regime: 1160℃, 1h, Room Temperature Hardness=187"}
{"id": "GH3625", "text": "Alloy GH3625, Sampling=Hot Rolled Bar As-Rolled, Solution Regime: 1h, Room Temperature HRC (HRB)=20"}
{"id": "GH3625", "text": "Alloy GH3625, Sampling=Hot Rolled Bar As-Rolled, Solution Regime: 815℃, 1h, Room Temperature HRC (HRB)=23"}
{"id": "GH3625", "text": "Alloy GH3625, Sampling=Hot Rolled Bar As-Rolled, Solution Regime: 930℃, 1h, Room Temperature HRC (HRB)=26"}
{"id": "GH3625", "text": "Alloy GH3625, Sampling=Hot Rolled Bar As-Rolled, Solution Regime: 1010℃, 1h, Room Temperature HRC (HRB)=21"}
{"id": "GH3625", "text": "Alloy GH3625, Sampling=Hot Rolled Bar As-Rolled, Solution Regime: 1040℃, 1h, Room Temperature HRC (HRB)=(99)"}
{"id": "GH3625", "text": "Alloy GH3625, Sampling=Hot Rolled Bar 1040℃/AC, Solution Regime: 540℃, 16h, Room Temperature HRC (HRB)=20"}
{"id": "GH3625", "text": "Alloy GH3625, Sampling=Hot Rolled Bar 1040℃/AC, Solution Regime: 595℃, 16h, Room Temperature HRC (HRB)=23"}
{"id": "GH3625", "text": "Alloy GH3625, Sampling=Hot Rolled Bar 1040℃/AC, Solution Regime: 650℃, 16h, Room Temperature HRC (HRB)=(94)"}
{"id": "GH3625", "text": "Alloy GH3625, Sampling=Hot Rolled Bar 1040℃/AC, Solution Regime: 705℃, 16h, Room Temperature HRC (HRB)=(95)"}
{"id": "GH3625", "text": "Alloy GH3625, Sampling=Hot Rolled Bar 1040℃/AC, Solution Regime: 1205℃, 16h, Room Temperature HRC (HRB)=(88)"}
{"id": "GH4742", "text": "Alloy GH4742, Aging Temperature=850℃, Aging Time=0h, Secondary Solution Cooling Method=AC, Room Temperature HRC=28"}
{"id": "GH4742", "text": "Alloy GH4742, Aging Temperature=850℃, Aging Time=1h, Secondary Solution Cooling Method=AC, Room Temperature HRC=36"}
{"id": "GH4742", "text": "Alloy GH4742, Aging Temperature=850℃, Aging Time=2h, Secondary Solution Cooling Method=AC, Room Temperature HRC=36"}
{"id": "GH4742", "text": "Alloy GH4742, Aging Temperature=850℃, Aging Time=3h, Secondary Solution Cooling Method=AC, Room Temperature HRC=35"}
{"id": "GH4742", "text": "Alloy GH4742, Aging Temperature=850℃, Aging Time=4h, Secondary Solution Cooling Method=AC, Room Temperature HRC=35"}
{"id": "GH4742", "text": "Alloy GH4742, Aging Temperature=850℃, Aging Time=0h, Secondary Solution Cooling Method=WQ, Room Temperature HRC=18"}
{"id": "GH4742", "text": "Alloy GH4742, Aging Temperature=850℃, Aging Time=1h, Secondary Solution Cooling Method=WQ, Room Temperature HRC=38"}
{"id": "GH4742", "text": "Alloy GH4742, Aging Temperature=850℃, Aging Time=2h, Secondary Solution Cooling Method=WQ, Room Temperature HRC=37"}
{"id": "GH4742", "text": "Alloy GH4742, Aging Temperature=850℃, Aging Time=3h, Secondary Solution Cooling Method=WQ, Room Temperature HRC=37"}
{"id": "GH4742", "text": "Alloy GH4742, Aging Temperature=850℃, Aging Time=4h, Secondary Solution Cooling Method=WQ, Room Temperature HRC=37"}
{"id": "GH4742", "text": "Alloy GH4742, Aging Temperature=730℃, Aging Time=0h, Secondary Solution Cooling Method=AC, Room Temperature HRC=28"}
{"id": "GH4742", "text": "Alloy GH4742, Aging Temperature=730℃, Aging Time=1h, Secondary Solution Cooling Method=AC, Room Temperature HRC=40"}
{"id": "GH4742", "text": "Alloy GH4742, Aging Temperature=730℃, Aging Time=2h, Secondary Solution Cooling Method=AC, Room Temperature HRC=41"}
{"id": "GH4742", "text": "Alloy GH4742, Aging Temperature=730℃, Aging Time=3h, Secondary Solution Cooling Method=AC, Room Temperature HRC=42"}
{"id": "GH4742", "text": "Alloy GH4742, Aging Temperature=730℃, Aging Time=4h, Secondary Solution Cooling Method=AC, Room Temperature HRC=43"}
{"id": "GH4742", "text": "Alloy GH4742, Aging Temperature=730℃, Aging Time=5h, Secondary Solution Cooling Method=AC, Room Temperature HRC=44"}
{"id": "GH4742", "text": "Alloy GH4742, Aging Temperature=730℃, Aging Time=0h, Secondary Solution Cooling Method=WQ, Room Temperature HRC=18"}
{"id": "GH4742", "text": "Alloy GH4742, Aging Temperature=730℃, Aging Time=1h, Secondary Solution Cooling Method=WQ, Room Temperature HRC=41"}
{"id": "GH4742", "text": "Alloy GH4742, Aging Temperature=730℃, Aging Time=2h, Secondary Solution Cooling Method=WQ, Room Temperature HRC=42"}
{"id": "GH4742", "text": "Alloy GH4742, Aging Temperature=730℃, Aging Time=3h, Secondary Solution Cooling Method=WQ, Room Temperature HRC=43"}
{"id": "GH4742", "text": "Alloy GH4742, Aging Temperature=730℃, Aging Time=4h, Secondary Solution Cooling Method=WQ, Room Temperature HRC=44"}
{"id": "GH4742", "text": "Alloy GH4742, Aging Temperature=730℃, Aging Time=5h, Secondary Solution Cooling Method=WQ, Room Temperature HRC=46"}
