Repository: JY18888/HTMAT-an-agent-for-superalloys

# HTMAT: A Knowledge-Data Dual-Driven Agent for Autonomous Superalloy Design

HTMAT (**H**igh-**T**emperature **M**aterials **A**gent) is a knowledge-graph-guided, prompt-engineered AI agent for the autonomous design of nickel-based single-crystal superalloys. By integrating a metallurgical knowledge graph with physics-informed deep learning models within a multi-stage reasoning pipeline, HTMAT converges from ~1.37 × 10⁹ possible compositions to a single Pareto-optimal alloy — **CSU-T1** — without any target composition specified in its instructions.

File: 3.2.2english.jsonl (part 1 of 2)
{"id": "GH2328", "text": "For alloy GH2328, with sampling from hot-rolled bar, heat treatment: solution treated, at 20°C, impact toughness: 78.30 J/cm²."}
{"id": "GH2328", "text": "For alloy GH2328, with sampling from hot-rolled bar, heat treatment: Process I, at 20°C, impact toughness: 2.50 J/cm²."}
{"id": "GH2328", "text": "For alloy GH2328, with sampling from hot-rolled bar, heat treatment: Process II, at 20°C, impact toughness: 2.85 J/cm²."}
{"id": "GH2328", "text": "For alloy GH2328, with sampling from hot-rolled bar, heat treatment: Process II, at 100°C, impact toughness: 3.50 J/cm²."}
{"id": "GH2328", "text": "For alloy GH2328, with sampling from hot-rolled bar, heat treatment: Process II, at 200°C, impact toughness: 6.35 J/cm²."}
{"id": "GH2328", "text": "For alloy GH2328, with sampling from hot-rolled bar, heat treatment: Process II, at 300°C, impact toughness: 4.95 J/cm²."}
{"id": "GH2328", "text": "For alloy GH2328, with sampling from hot-rolled bar, heat treatment: Process II, at 400°C, impact toughness: 4.55 J/cm²."}
{"id": "GH2328", "text": "For alloy GH2328, with sampling from hot-rolled bar, heat treatment: Process II, at 500°C, impact toughness: 5.20 J/cm²."}
{"id": "GH2328", "text": "For alloy GH2328, with sampling from hot-rolled bar, heat treatment: Process II, at 600°C, impact toughness: 10.40 J/cm²."}
{"id": "GH2328", "text": "For alloy GH2328, with sampling from hot-rolled bar, heat treatment: Process II, at 700°C, impact toughness: 9.75 J/cm²."}
{"id": "GH2328", "text": "For alloy GH2328, with sampling from hot-rolled bar, Process II, room temperature impact toughness: 2.85 J/cm²."}
{"id": "GH2328", "text": "For alloy GH2328, with sampling from hot-rolled bar, Process II, aging specification: 500°C, 100h, room temperature impact toughness: 1.75 J/cm²."}
{"id": "GH2328", "text": "For alloy GH2328, with sampling from hot-rolled bar, Process II, aging specification: 500°C, 200h, room temperature impact toughness: 1.85 J/cm²."}
{"id": "GH2328", "text": "For alloy GH2328, with sampling from hot-rolled bar, Process II, aging specification: 500°C, 300h, room temperature impact toughness: 2.00 J/cm²."}
{"id": "GH2328", "text": "For alloy GH2328, with sampling from hot-rolled bar, Process II, aging specification: 500°C, 400h, room temperature impact toughness: 2.25 J/cm²."}
{"id": "GH2328", "text": "For alloy GH2328, with sampling from hot-rolled bar, Process II, aging specification: 500°C, 500h, room temperature impact toughness: 2.35 J/cm²."}
{"id": "GH2328", "text": "For alloy GH2328, with sampling from hot-rolled bar, Process II, aging specification: 500°C, 1000h, room temperature impact toughness: 2.15 J/cm²."}
{"id": "FGH4095", "text": "For alloy FGH4095, with sampling: 55×10×10 specimen, PREP powder, AS-HIP ring, chordal direction, Process II, at 20°C, impact energy: 28.3 J."}
{"id": "FGH4095", "text": "For alloy FGH4095, with sampling: 55×10×10 specimen, PREP powder, AS-HIP ring, chordal direction, Process II, at 200°C, impact energy: 30 J."}
{"id": "FGH4095", "text": "For alloy FGH4095, with sampling: 55×10×10 specimen, PREP powder, AS-HIP ring, chordal direction, Process II, at 300°C, impact energy: 31 J."}
{"id": "FGH4095", "text": "For alloy FGH4095, with sampling: 55×10×10 specimen, PREP powder, AS-HIP ring, chordal direction, Process II, at 400°C, impact energy: 31 J."}
{"id": "FGH4095", "text": "For alloy FGH4095, with sampling: 55×10×10 specimen, PREP powder, AS-HIP ring, chordal direction, Process II, at 450°C, impact energy: 25 J."}
{"id": "FGH4095", "text": "For alloy FGH4095, with sampling: 55×10×10 specimen, PREP powder, AS-HIP ring, chordal direction, Process II, at 550°C, impact energy: 24 J."}
{"id": "FGH4095", "text": "For alloy FGH4095, with sampling: 55×10×10 specimen, PREP powder, AS-HIP ring, chordal direction, Process II, at 650°C, impact energy: 22 J."}
{"id": "FGH4095", "text": "For alloy FGH4095, with sampling: 55×10×10 specimen, PREP powder, AS-HIP ring, chordal direction, Process II, at 750°C, impact energy: 22 J."}
{"id": "FGH4095", "text": "For alloy FGH4095, with sampling: 55×10×10 specimen, PREP powder, AS-HIP ring, chordal direction, Process II, at 850°C, impact energy: 22 J."}
{"id": "GH4742", "text": "For alloy GH4742, with sampling from pancake forging, chordal direction, heat treatment: 1150°C×8h/AC+1050°C×4h/AC+730°C×32h/AC, melting process: vacuum induction melting + vacuum arc remelting, at 20°C, impact toughness: 300 kJ/m²."}
{"id": "GH4742", "text": "For alloy GH4742, with sampling from pancake forging, chordal direction, heat treatment: 1150°C×8h/AC+1050°C×4h/AC+730°C×32h/AC, melting process: vacuum induction melting + vacuum arc remelting, at 700°C, impact toughness: 400 kJ/m²."}
{"id": "GH4742", "text": "For alloy GH4742, with sampling from pancake forging, chordal direction, heat treatment: 1150°C×8h/AC+1050°C×4h/AC+730°C×32h/AC, melting process: plasma arc melting + vacuum arc remelting, at 700°C, impact toughness: 410 kJ/m²."}
{"id": "GH4742", "text": "For alloy GH4742, with sampling from pancake forging, chordal direction, heat treatment: 1150°C×8h/AC+1050°C×4h/AC+730°C×32h/AC, melting process: vacuum induction melting + electron beam remelting, at 700°C, impact toughness: 450 kJ/m²."}
{"id": "GH4742", "text": "For alloy GH4742, with sampling from pancake forging, chordal direction, heat treatment: 1150°C×8h/AC+1050°C×4h/AC+730°C×32h/AC, melting process: vacuum induction melting + vacuum arc remelting, at 750°C, impact toughness: 420 kJ/m²."}
{"id": "GH4742", "text": "For alloy GH4742, with sampling from pancake forging, chordal direction, heat treatment: 1150°C×8h/AC+1050°C×4h/AC+730°C×32h/AC, melting process: plasma arc melting + vacuum arc remelting, at 750°C, impact toughness: 430 kJ/m²."}
{"id": "GH4742", "text": "For alloy GH4742, with sampling from pancake forging, chordal direction, heat treatment: 1150°C×8h/AC+1050°C×4h/AC+730°C×32h/AC, melting process: vacuum induction melting + electron beam remelting, at 750°C, impact toughness: 460 kJ/m²."}
{"id": "GH4742", "text": "For alloy GH4742, with sampling from pancake forging, chordal direction, heat treatment: 1150°C×8h/AC+1050°C×4h/AC+730°C×32h/AC, melting process: vacuum induction melting + vacuum arc remelting, at 800°C, impact toughness: 440 kJ/m²."}
{"id": "GH4742", "text": "For alloy GH4742, with sampling from pancake forging, chordal direction, heat treatment: 1150°C×8h/AC+1050°C×4h/AC+730°C×32h/AC, melting process: plasma arc melting + vacuum arc remelting, at 800°C, impact toughness: 460 kJ/m²."}
{"id": "GH4742", "text": "For alloy GH4742, with sampling from pancake forging, chordal direction, heat treatment: 1150°C×8h/AC+1050°C×4h/AC+730°C×32h/AC, melting process: vacuum induction melting + electron beam remelting, at 800°C, impact toughness: 520 kJ/m²."}
{"id": "GH4742", "text": "For alloy GH4742, with sampling from pancake forging, chordal direction, heat treatment: 1150°C×8h/AC+1050°C×4h/AC+730°C×32h/AC, melting process: vacuum induction melting + vacuum arc remelting, at 850°C, impact toughness: 520 kJ/m²."}
{"id": "GH4742", "text": "For alloy GH4742, with sampling from pancake forging, chordal direction, heat treatment: 1150°C×8h/AC+1050°C×4h/AC+730°C×32h/AC, melting process: plasma arc melting + vacuum arc remelting, at 850°C, impact toughness: 550 kJ/m²."}
{"id": "GH4742", "text": "For alloy GH4742, with sampling from pancake forging, chordal direction, heat treatment: 1150°C×8h/AC+1050°C×4h/AC+730°C×32h/AC, melting process: vacuum induction melting + electron beam remelting, at 850°C, impact toughness: 600 kJ/m²."}
{"id": "GH4742", "text": "For alloy GH4742, with heat treatment: 1150°C×8h/AC, room temperature impact toughness: 1600 kJ/m²."}
{"id": "GH4742", "text": "For alloy GH4742, with heat treatment: 1150°C×4h/AC, room temperature impact toughness: 920 kJ/m²."}
{"id": "GH4742", "text": "For alloy GH4742, with heat treatment: 1150°C×8h/AC+1150°C×4h/AC, room temperature impact toughness: 1000 kJ/m²."}
{"id": "GH4742", "text": "For alloy GH4742, with heat treatment: 1150°C×8h/AC+1150°C×4h/AC+850°C×8h/AC, room temperature impact toughness: 600 kJ/m²."}
{"id": "GH4742", "text": "For alloy GH4742, with heat treatment: 1100°C×8h/AC, room temperature impact toughness: 1130 kJ/m²."}
{"id": "GH4742", "text": "For alloy GH4742, with heat treatment: 1100°C×8h/AC+850°C×8h/AC, room temperature impact toughness: 620 kJ/m²."}
{"id": "GH4742", "text": "For alloy GH4742, with heat treatment: 1100°C×8h/AC+850°C×8h/AC+780°C×16h/AC, room temperature impact toughness: 580 kJ/m²."}
{"id": "GH3536和K4536", "text": "For alloys GH3536 and K4536, with melting process: non-vacuum induction melting + electroslag remelting, sampling from d320×90 pancake, chordal direction, 1065°C/WQ, at 20°C, impact energy: 69 J."}
{"id": "GH3536和K4536", "text": "For alloys GH3536 and K4536, with melting process: non-vacuum induction melting + electroslag remelting, sampling from d320×90 pancake, chordal direction, 1065°C/WQ, at 600°C, impact energy: 84 J."}
{"id": "GH3536和K4536", "text": "For alloys GH3536 and K4536, with melting process: non-vacuum induction melting + electroslag remelting, sampling from d320×90 pancake, chordal direction, 1065°C/WQ, at 700°C, impact energy: 86 J."}
{"id": "GH3536和K4536", "text": "For alloys GH3536 and K4536, with melting process: non-vacuum induction melting + electroslag remelting, sampling from d320×90 pancake, chordal direction, 1065°C/WQ, at 800°C, impact energy: 84 J."}
{"id": "GH3536和K4536", "text": "For alloys GH3536 and K4536, with melting process: non-vacuum induction melting + electroslag remelting, sampling from d320×90 pancake, chordal direction, 1065°C/WQ, at 900°C, impact energy: 89 J."}
{"id": "GH3536和K4536", "text": "For alloys GH3536 and K4536, with melting process: non-vacuum induction melting + electroslag remelting, sampling from ring component, chordal direction, 1170°C/WQ, at 20°C, impact energy: 151 J."}
{"id": "GH2036", "text": "For alloy GH2036, with melting process: electric arc furnace, sampling from 90 mm square billet, heat treatment: 1140°C×80min/WQ+670°C×14h+780°C×16h/AC, temperature 20°C, impact energy: 37.6 J."}
{"id": "GH2036", "text": "For alloy GH2036, with melting process: electric arc furnace, sampling from 90 mm square billet, heat treatment: 1140°C×80min/WQ+670°C×14h+780°C×16h/AC, temperature 300°C, impact energy: 47.0 J."}
{"id": "GH2036", "text": "For alloy GH2036, with melting process: electric arc furnace, sampling from 90 mm square billet, heat treatment: 1140°C×80min/WQ+670°C×14h+780°C×16h/AC, temperature 400°C, impact energy: 47.0 J."}
{"id": "GH2036", "text": "For alloy GH2036, with melting process: electric arc furnace, sampling from 90 mm square billet, heat treatment: 1140°C×80min/WQ+670°C×14h+780°C×16h/AC, temperature 500°C, impact energy: 51.7 J."}
{"id": "GH2036", "text": "For alloy GH2036, with melting process: electric arc furnace, sampling from 90 mm square billet, heat treatment: 1140°C×80min/WQ+670°C×14h+780°C×16h/AC, temperature 600°C, impact energy: 49.4 J."}
{"id": "GH2036", "text": "For alloy GH2036, with melting process: electric arc furnace, sampling from 90 mm square billet, heat treatment: 1140°C×80min/WQ+670°C×14h+780°C×16h/AC, temperature 650°C, impact energy: 51.0 J."}
{"id": "GH2036", "text": "For alloy GH2036, with melting process: electric arc furnace, sampling from 90 mm square billet, heat treatment: 1140°C×80min/WQ+670°C×14h+780°C×16h/AC, temperature 700°C, impact energy: 52.5 J."}
{"id": "GH2036", "text": "For alloy GH2036, with melting process: electric arc furnace, sampling from 90 mm square billet, heat treatment: 1140°C×80min/WQ+670°C×14h+780°C×16h/AC, temperature 750°C, impact energy: 62.7 J."}
{"id": "GH2036", "text": "For alloy GH2036, with melting process: electric arc furnace, sampling from d350×82 pancake, chordal direction, heat treatment: 1140°C×150min/WQ+660°C×16h+780°C×16h/AC, temperature 20°C, impact energy: 27.4 J."}
{"id": "GH2036", "text": "For alloy GH2036, with melting process: electric arc furnace, sampling from d320×73 pancake, chordal direction, heat treatment: 1140°C×150min/WQ+660°C×16h+780°C×16h/AC, temperature 20°C, impact energy: 34.5 J."}
{"id": "GH2036", "text": "For alloy GH2036, with melting process: electric arc furnace, sampling from d750×310 pancake, chordal direction, heat treatment: 1140°C×150min/WQ+660°C×16h+780°C×16h/AC, temperature 20°C, impact energy: 22.7 J."}
{"id": "GH2036", "text": "For alloy GH2036, with melting process: electric arc furnace, sampling from d750×310 pancake, radial direction, heat treatment: 1140°C×150min/WQ+660°C×16h+780°C×16h/AC, temperature 20°C, impact energy: 22.0 J."}
{"id": "GH2036", "text": "For alloy GH2036, with melting process: electric arc furnace, sampling from d750×310 pancake, longitudinal direction, heat treatment: 1140°C×150min/WQ+660°C×16h+780°C×16h/AC, temperature 20°C, impact energy: 9.4 J."}
{"id": "GH2036", "text": "For alloy GH2036, with melting process: electric arc furnace + electroslag remelting, sampling from d960×125 disc, chordal direction, heat treatment: 1140°C×165min/WQ+670°C×14h+780°C×18h/AC, temperature 20°C, impact energy: 35.3 J."}
{"id": "GH2036", "text": "For alloy GH2036, with melting process: electric arc furnace + electroslag remelting, sampling from d960×125 disc, chordal direction, heat treatment: 1140°C×165min/WQ+670°C×14h+780°C×18h/AC, temperature 300°C, impact energy: 40.8 J."}
{"id": "GH2036", "text": "For alloy GH2036, with melting process: electric arc furnace + electroslag remelting, sampling from d960×125 disc, chordal direction, heat treatment: 1140°C×165min/WQ+670°C×14h+780°C×18h/AC, temperature 400°C, impact energy: 47.0 J."}
{"id": "GH2036", "text": "For alloy GH2036, with melting process: electric arc furnace + electroslag remelting, sampling from d960×125 disc, chordal direction, heat treatment: 1140°C×165min/WQ+670°C×14h+780°C×18h/AC, temperature 500°C, impact energy: 48.6 J."}
{"id": "GH2036", "text": "For alloy GH2036, with melting process: electric arc furnace + electroslag remelting, sampling from d960×125 disc, chordal direction, heat treatment: 1140°C×165min/WQ+670°C×14h+780°C×18h/AC, temperature 600°C, impact energy: 48.6 J."}
{"id": "GH2036", "text": "For alloy GH2036, with melting process: electric arc furnace + electroslag remelting, sampling from d960×125 disc, chordal direction, heat treatment: 1140°C×165min/WQ+670°C×14h+780°C×18h/AC, temperature 650°C, impact energy: 58.8 J."}
{"id": "GH2036", "text": "For alloy GH2036, with melting process: electric arc furnace + electroslag remelting, sampling from d960×125 disc, chordal direction, heat treatment: 1140°C×165min/WQ+670°C×14h+780°C×18h/AC, temperature 700°C, impact energy: 61.2 J."}
{"id": "GH2036", "text": "For alloy GH2036, with melting process: electric arc furnace + electroslag remelting, sampling from d960×125 disc, chordal direction, heat treatment: 1140°C×165min/WQ+670°C×14h+780°C×18h/AC, temperature 750°C, impact energy: 62.4 J."}
{"id": "GH2036", "text": "For alloy GH2036, with melting process: electric arc furnace + electroslag remelting, sampling from d960×125 disc, chordal direction, heat treatment: 1140°C×165min/WQ+670°C×14h+780°C×18h/AC, temperature 800°C, impact energy: 62.7 J."}
{"id": "GH2036", "text": "For alloy GH2036, with melting process: electric arc furnace + electroslag remelting, sampling from d960×125 disc, radial direction, heat treatment: 1140°C×165min/WQ+670°C×14h+780°C×18h/AC, temperature 20°C, impact energy: 28.8 J."}
{"id": "GH2036", "text": "For alloy GH2036, with melting process: electric arc furnace + electroslag remelting, sampling from d960×125 disc, longitudinal direction, heat treatment: 1140°C×165min/WQ+670°C×14h+780°C×18h/AC, temperature 20°C, impact energy: 30.4 J."}
{"id": "GH2036", "text": "For alloy GH2036, with melting process: electric arc furnace + electroslag remelting, sampling from 30 mm square billet, heat treatment: 1140°C×80min/WQ+670°C×14h+780°C×16h/AC, temperature 20°C, impact energy: 43.2 J."}
{"id": "GH2036", "text": "For alloy GH2036, with melting process: electric arc furnace + electroslag remelting, sampling from 30 mm square billet, heat treatment: 1140°C×80min/WQ+670°C×14h+780°C×16h/AC, temperature 300°C, impact energy: 48 J."}
{"id": "GH2036", "text": "For alloy GH2036, with melting process: electric arc furnace + electroslag remelting, sampling from 30 mm square billet, heat treatment: 1140°C×80min/WQ+670°C×14h+780°C×16h/AC, temperature 400°C, impact energy: 48.8 J."}
{"id": "GH2036", "text": "For alloy GH2036, with melting process: electric arc furnace + electroslag remelting, sampling from 30 mm square billet, heat treatment: 1140°C×80min/WQ+670°C×14h+780°C×16h/AC, temperature 500°C, impact energy: 43.2 J."}
{"id": "GH2036", "text": "For alloy GH2036, with melting process: electric arc furnace + electroslag remelting, sampling from 30 mm square billet, heat treatment: 1140°C×80min/WQ+670°C×14h+780°C×16h/AC, temperature 600°C, impact energy: 46.4 J."}
{"id": "GH2036", "text": "For alloy GH2036, with melting process: electric arc furnace + electroslag remelting, sampling from 30 mm square billet, heat treatment: 1140°C×80min/WQ+670°C×14h+780°C×16h/AC, temperature 650°C, impact energy: 55.2 J."}
{"id": "GH2036", "text": "For alloy GH2036, with melting process: electric arc furnace + electroslag remelting, sampling from 30 mm square billet, heat treatment: 1140°C×80min/WQ+670°C×14h+780°C×16h/AC, temperature 700°C, impact energy: 63.2 J."}
{"id": "GH2036", "text": "For alloy GH2036, with melting process: electric arc furnace + electroslag remelting, sampling from 30 mm square billet, heat treatment: 1140°C×80min/WQ+670°C×14h+780°C×16h/AC, temperature 750°C, impact energy: 69.6 J."}
{"id": "GH2036", "text": "For alloy GH2036, with melting process: electric arc furnace + electroslag remelting, sampling from d350×82 pancake, chordal direction, heat treatment: 1140°C×80min/WQ+670°C×14h+780°C×16h/AC, temperature 20°C, impact energy: 22.8 J."}
{"id": "GH2036", "text": "For alloy GH2036, with melting process: electric arc furnace + electroslag remelting, sampling from d350×73 pancake, chordal direction, heat treatment: 1140°C×80min/WQ+670°C×14h+780°C×16h/AC, temperature 20°C, impact energy: 23.1 J."}
{"id": "GH2036", "text": "For alloy GH2036, with sampling from 90 mm square billet, electric arc furnace, 1140°C×80min/WQ+660°C×16h+770°C×16h/AC, aging specification: 650°C, 50h, room temperature impact energy: 36.1 J."}
{"id": "GH2036", "text": "For alloy GH2036, with sampling from 90 mm square billet, electric arc furnace, 1140°C×80min/WQ+660°C×16h+770°C×16h/AC, aging specification: 650°C, 100h, room temperature impact energy: 35.3 J."}
{"id": "GH2036", "text": "For alloy GH2036, with sampling from 90 mm square billet, electric arc furnace, 1140°C×80min/WQ+660°C×16h+770°C×16h/AC, aging specification: 650°C, 300h, room temperature impact energy: 31.4 J."}
{"id": "GH2036", "text": "For alloy GH2036, with sampling from 90 mm square billet, electric arc furnace, 1140°C×80min/WQ+660°C×16h+770°C×16h/AC, aging specification: 650°C, 500h, room temperature impact energy: 31.4 J."}
{"id": "GH2036", "text": "For alloy GH2036, with sampling from 90 mm square billet, electric arc furnace, 1140°C×80min/WQ+660°C×16h+770°C×16h/AC, aging specification: 650°C, 1000h, room temperature impact energy: 39.2 J."}
{"id": "GH2036", "text": "For alloy GH2036, with sampling from 90 mm square billet, electric arc furnace + electroslag remelting, 1140°C×80min/WQ+660°C×16h+770°C×16h/AC, room temperature impact energy: 39.2 J."}
{"id": "GH2036", "text": "For alloy GH2036, with sampling from 90 mm square billet, electric arc furnace + electroslag remelting, 1140°C×80min/WQ+660°C×16h+770°C×16h/AC, aging specification: 650°C, 50h, room temperature impact energy: 37.6 J."}
{"id": "GH2036", "text": "For alloy GH2036, with sampling from 90 mm square billet, electric arc furnace + electroslag remelting, 1140°C×80min/WQ+660°C×16h+770°C×16h/AC, aging specification: 650°C, 100h, room temperature impact energy: 32.9 J."}
{"id": "GH2036", "text": "For alloy GH2036, with sampling from 90 mm square billet, electric arc furnace + electroslag remelting, 1140°C×80min/WQ+660°C×16h+770°C×16h/AC, aging specification: 650°C, 200h, room temperature impact energy: 36.1 J."}
{"id": "GH2036", "text": "For alloy GH2036, with sampling from 90 mm square billet, electric arc furnace + electroslag remelting, 1140°C×80min/WQ+660°C×16h+770°C×16h/AC, aging specification: 650°C, 500h, room temperature impact energy: 35.3 J."}
{"id": "GH2036", "text": "For alloy GH2036, with sampling from 90 mm square billet, electric arc furnace + electroslag remelting, 1140°C×80min/WQ+660°C×16h+770°C×16h/AC, aging specification: 650°C, 1000h, room temperature impact energy: 38.4 J."}
{"id": "GH2038", "text": "For alloy GH2038, with melting method: non-vacuum induction melting + electroslag remelting, sampling from d20 hot-rolled bar, 1120°C×2h/AC+750°C×16h/AC, at 20°C, impact energy: 76.8 J."}
{"id": "GH2038", "text": "For alloy GH2038, with melting method: non-vacuum induction melting + electroslag remelting, sampling from d20 hot-rolled bar, 1120°C×2h/AC+750°C×16h/AC, at 500°C, impact energy: 45.5 J."}
{"id": "GH2038", "text": "For alloy GH2038, with melting method: non-vacuum induction melting + electroslag remelting, sampling from d20 hot-rolled bar, 1120°C×2h/AC+750°C×16h/AC, at 600°C, impact energy: 37.6 J."}
{"id": "GH2038", "text": "For alloy GH2038, with melting method: non-vacuum induction melting + electroslag remelting, sampling from d20 hot-rolled bar, 1120°C×2h/AC+750°C×16h/AC, at 700°C, impact energy: 26.7 J."}
{"id": "GH2038", "text": "For alloy GH2038, with melting method: non-vacuum induction melting + electroslag remelting, sampling from d20 hot-rolled bar, 1120°C×2h/AC+750°C×16h/AC, at 800°C, impact energy: 79.2 J."}
{"id": "GH2038", "text": "For alloy GH2038, with melting method: non-vacuum induction melting + electroslag remelting, sampling from d20 hot-rolled bar, 1120°C×2h/AC+750°C×16h/AC, at 900°C, impact energy: >225.8 J."}
{"id": "GH2038", "text": "For alloy GH2038, with melting method: non-vacuum induction melting + vacuum arc melting, sampling from bar, 90 mm square billet, 1100°C±10°C×2h/OQ or AC+750°C×16h/AC, at 20°C, impact energy: 54.9~117.6 J."}
{"id": "GH2038", "text": "For alloy GH2038, with melting method: non-vacuum induction melting + electroslag remelting, sampling from d80 forging, 1170°C×2h/AC+750°C×6h/AC, at 20°C, impact energy: 98.8 J."}
{"id": "GH2038", "text": "For alloy GH2038, with melting method: non-vacuum induction melting + electroslag remelting, sampling from d80 forging, 1170°C×2h/AC+750°C×6h/AC, at 500°C, impact energy: 66.6 J."}
{"id": "GH2038", "text": "For alloy GH2038, with melting method: non-vacuum induction melting + electroslag remelting, sampling from d80 forging, 1170°C×2h/AC+750°C×6h/AC, at 600°C, impact energy: 38.4 J."}
{"id": "GH2038", "text": "For alloy GH2038, with melting method: non-vacuum induction melting + electroslag remelting, sampling from d80 forging, 1170°C×2h/AC+750°C×6h/AC, at 700°C, impact energy: 37.6 J."}
{"id": "GH2038", "text": "For alloy GH2038, with melting method: non-vacuum induction melting + electroslag remelting, sampling from d80 forging, 1170°C×2h/AC+750°C×6h/AC, at 800°C, impact energy: 83.9 J."}
{"id": "GH2038", "text": "For alloy GH2038, with melting method: non-vacuum induction melting + electroslag remelting, sampling from d80 forging, 1170°C×2h/AC+750°C×6h/AC, at 900°C, impact energy: >133.3 J."}
{"id": "GH2038", "text": "For alloy GH2038, with melting method: non-vacuum induction melting + vacuum arc melting, sampling from 90 mm square billet, (1160～1180)°C×2h/AC+750°C×16h/AC, at 20°C, impact energy: 39.2~86.2 J."}
{"id": "GH2136", "text": "For alloy GH2136, with sampling from d20 bar, 90 mm square billet, heat treatment: standard heat treatment, at 20°C, impact energy: 89.4 J."}
{"id": "GH2136", "text": "For alloy GH2136, with sampling from d20 bar, 90 mm square billet, heat treatment: standard heat treatment, at 600°C, impact energy: 68~102 J."}
{"id": "GH2136", "text": "For alloy GH2136, with sampling from d20 bar, 90 mm square billet, heat treatment: standard heat treatment, at 650°C, impact energy: 71~81 J."}
{"id": "GH2136", "text": "For alloy GH2136, with sampling from d20 bar, 90 mm square billet, standard heat treatment, 650°C, 400h, room temperature impact energy: 71 J."}
{"id": "GH2136", "text": "For alloy GH2136, with sampling from d20 bar, 90 mm square billet, standard heat treatment, 650°C, 1000h, room temperature impact energy: 60 J."}
{"id": "GH2136", "text": "For alloy GH2136, with sampling from d20 bar, 90 mm square billet, standard heat treatment, 700°C, 400h, room temperature impact energy: 48 J."}
{"id": "GH2136", "text": "For alloy GH2136, with sampling from d20 bar, 90 mm square billet, standard heat treatment, 700°C, 1000h, room temperature impact energy: 28 J."}
{"id": "GH2136", "text": "For alloy GH2136, with sampling from d20 bar, 90 mm square billet, standard heat treatment, 750°C, 400h, room temperature impact energy: 28 J."}
{"id": "GH2136", "text": "For alloy GH2136, with sampling from d20 bar, 90 mm square billet, standard heat treatment, 750°C, 1000h, room temperature impact energy: 27 J."}
{"id": "GH2150", "text": "For alloy GH2150, with sampling from hot-rolled bar, 1080°C×2h/OQ +780°C×5h/AC +650°C×16h/AC, room temperature impact toughness: 882 kJ/m²."}
{"id": "GH2150", "text": "For alloy GH2150, with sampling from hot-rolled bar, 1080°C×2h/OQ +780°C×5h/AC +650°C×16h/AC, aged at 600°C for 200h, room temperature impact toughness: 882 kJ/m²."}
{"id": "GH2150", "text": "For alloy GH2150, with sampling from hot-rolled bar, 1080°C×2h/OQ +780°C×5h/AC +650°C×16h/AC, aged at 600°C for 500h, room temperature impact toughness: 785 kJ/m²."}
{"id": "GH2150", "text": "For alloy GH2150, with sampling from hot-rolled bar, 1080°C×2h/OQ +780°C×5h/AC +650°C×16h/AC, aged at 600°C for 2000h, room temperature impact toughness: 785 kJ/m²."}
{"id": "GH2150", "text": "For alloy GH2150, with sampling from ring component, chordal direction, standard heat treatment, at 20°C, room temperature impact energy: 92.5 J."}
{"id": "GH2150", "text": "For alloy GH2150, with sampling from ring component, chordal direction, standard heat treatment, at 600°C, room temperature impact energy: 82.3 J."}
{"id": "GH2150", "text": "For alloy GH2150, with sampling from ring component, chordal direction, standard heat treatment, at 700°C, room temperature impact energy: 84.0 J."}
{"id": "GH2150", "text": "For alloy GH2150, with sampling from ring component, chordal direction, standard heat treatment, at 800°C, room temperature impact energy: 90.5 J."}
{"id": "GH2150", "text": "For alloy GH2150, with sampling from ring component, chordal direction, standard heat treatment, at 900°C, room temperature impact energy: 98.0 J."}
{"id": "GH2150A", "text": "For alloy GH2150A, with sampling from d20 hot-rolled bar, heat treatment: 1100°C×2.5h/OQ+800°C×5h/AC+710°C×16h/AC, room temperature impact energy: 28 J."}
{"id": "GH2150A", "text": "For alloy GH2150A, with sampling from d22 hot-rolled bar, heat treatment: 1100°C×2.5h/OQ+800°C×5h/AC+710°C×16h/AC, room temperature impact energy: 33 J."}
{"id": "GH2150A", "text": "For alloy GH2150A, with sampling from d24 hot-rolled bar, heat treatment: 1100°C×2.5h/OQ+800°C×5h/AC+710°C×16h/AC, room temperature impact energy: 32 J."}
{"id": "GH2150A", "text": "For alloy GH2150A, with sampling from d26 hot-rolled bar, heat treatment: 1100°C×2.5h/OQ+800°C×5h/AC+710°C×16h/AC, room temperature impact energy: 33 J."}
{"id": "GH2150A", "text": "For alloy GH2150A, with sampling from d16 flat product, heat treatment: 1080°C×40min/AC+1000°C×30min/AC+780°C×5h/AC+650°C×16h/AC, room temperature impact energy: 99 J."}
{"id": "GH2150A", "text": "For alloy GH2150A, with sampling from d16 flat product, heat treatment: 950°C×30min/furnace heat-up (40min) to 1080°C×40min/AC+1000°C×30min/AC+780°C×5h/AC+650°C×16h/AC, room temperature impact energy: 100 J."}
{"id": "GH4079", "text": "For alloy GH4079, with sampling from d70 bar, heat treatment: standard heat treatment, at 20°C, room temperature impact energy: 43 J."}
{"id": "GH4079", "text": "For alloy GH4079, with sampling from d320 pancake, heat treatment: standard heat treatment, at 20°C, room temperature impact energy: 39 J."}
{"id": "GH4090", "text": "For alloy GH4090, with sampling from cold-drawn bar, vacuum induction melting + electroslag remelting, standard heat treatment, at 20°C, room temperature impact energy: 90 J."}
{"id": "GH4090", "text": "For alloy GH4090, with sampling from cold-drawn bar, vacuum induction melting + electroslag remelting, standard heat treatment, at 650°C, room temperature impact energy: 103 J."}
{"id": "GH4090", "text": "For alloy GH4090, with sampling from cold-drawn bar, vacuum induction melting + electroslag remelting, standard heat treatment, at 700°C, room temperature impact energy: 93 J."}
{"id": "GH4090", "text": "For alloy GH4090, with sampling from cold-drawn bar, vacuum induction melting + electroslag remelting, standard heat treatment, at 750°C, room temperature impact energy: 91 J."}
{"id": "GH4090", "text": "For alloy GH4090, with sampling from cold-drawn bar, vacuum induction melting + electroslag remelting, standard heat treatment, at 800°C, room temperature impact energy: 95 J."}
{"id": "GH4090", "text": "For alloy GH4090, with sampling from cold-drawn bar, vacuum induction melting + electroslag remelting, standard heat treatment, at 850°C, room temperature impact energy: 88 J."}
{"id": "GH4090", "text": "For alloy GH4090, with sampling from cold-drawn bar, vacuum induction melting + electroslag remelting, standard heat treatment, at 900°C, room temperature impact energy: 96 J."}
{"id": "GH4098", "text": "For alloy GH4098, with sampling from d3.0 hot-rolled plate, at -196°C, room temperature impact energy: 110~118 J."}
{"id": "GH4098", "text": "For alloy GH4098, with sampling from d3.0 hot-rolled plate, at 26°C, room temperature impact energy: 110~125 J."}
{"id": "GH4586", "text": "For alloy GH4586, with sampling from pancake, chordal direction, standard heat treatment, at -196°C, impact toughness: 27.5 J/cm²."}
{"id": "GH4586", "text": "For alloy GH4586, with sampling from pancake, chordal direction, standard heat treatment, at 20°C, impact toughness: 44.4 J/cm²."}
{"id": "GH4586", "text": "For alloy GH4586, with sampling from pancake, chordal direction, standard heat treatment, at 250°C, impact toughness: 57 J/cm²."}
{"id": "GH4586", "text": "For alloy GH4586, with sampling from pancake, chordal direction, standard heat treatment, at 550°C, impact toughness: 58.9 J/cm²."}
{"id": "GH4586", "text": "For alloy GH4586, with sampling from pancake, chordal direction, standard heat treatment, at 650°C, impact toughness: 50.5 J/cm²."}
{"id": "GH4586", "text": "For alloy GH4586, with sampling from pancake, chordal direction, standard heat treatment, at 700°C, impact toughness: 55.2 J/cm²."}
{"id": "GH4586", "text": "For alloy GH4586, with sampling from pancake, chordal direction, standard heat treatment, at 750°C, impact toughness: 43.6 J/cm²."}
{"id": "GH4586", "text": "For alloy GH4586, with sampling from pancake, chordal direction, standard heat treatment, at 800°C, impact toughness: 45.7 J/cm²."}
{"id": "GH4586", "text": "For alloy GH4586, with sampling from pancake, chordal direction, standard heat treatment, at 850°C, impact toughness: 48 J/cm²."}
{"id": "GH4586", "text": "For alloy GH4586, with sampling from pancake, chordal direction, standard heat treatment, at 900°C, impact toughness: 54 J/cm²."}
{"id": "GH4648", "text": "For alloy GH4648, with melting process: vacuum induction melting + vacuum arc remelting, sampling from 90 mm square billet, standard heat treatment, at 20°C, impact energy: 70 J."}
{"id": "GH3007", "text": "For alloy GH3007, with sampling from d100 forged bar, annealed at 1150°C×60min/AC, room temperature impact energy: 145 J."}
{"id": "MGH4755", "text": "For alloy MGH4755, with sampling from d100 forged bar, annealed at 1240°C×60min/AC, room temperature impact energy: 45 J."}
{"id": "JG1201(TAC-3A)", "text": "For alloy JG1201 (TAC-3A), with sampling from d700 ring component, chordal direction, heat treatment: standard heat treatment, at 20°C, impact energy: 11 J."}
{"id": "JG1201(TAC-3A)", "text": "For alloy JG1201 (TAC-3A), with sampling from d700 ring component, chordal direction, heat treatment: standard heat treatment, at 450°C, impact energy: 54 J."}
{"id": "JG1201(TAC-3A)", "text": "For alloy JG1201 (TAC-3A), with sampling from d700 ring component, chordal direction, heat treatment: standard heat treatment, at 550°C, impact energy: 56 J."}
{"id": "JG1201(TAC-3A)", "text": "For alloy JG1201 (TAC-3A), with sampling from d700 ring component, chordal direction, heat treatment: standard heat treatment, at 650°C, impact energy: 56 J."}
{"id": "JG1201(TAC-3A)", "text": "For alloy JG1201 (TAC-3A), with sampling from d700 ring component, chordal direction, heat treatment: standard heat treatment, at 750°C, impact energy: 77 J."}
{"id": "JG1302(TAC-1B)", "text": "For alloy JG1302 (TAC-1B), with sampling from δ10 hot-rolled plate, standard heat treatment, at 20°C, impact energy: 9 J."}
{"id": "JG1302(TAC-1B)", "text": "For alloy JG1302 (TAC-1B), with sampling from δ10 hot-rolled plate, standard heat treatment, at -40°C, impact energy: 6 J."}
{"id": "JG1302(TAC-1B)", "text": "For alloy JG1302 (TAC-1B), with sampling from δ10 hot-rolled plate, standard heat treatment, at -60°C, impact energy: 6.5 J."}
{"id": "JG1302(TAC-1B)", "text": "For alloy JG1302 (TAC-1B), with sampling from δ10 hot-rolled plate, standard heat treatment, at -80°C, impact energy: 5 J."}
{"id": "JG1302(TAC-1B)", "text": "For alloy JG1302 (TAC-1B), with sampling from δ10 hot-rolled plate, standard heat treatment, at -100°C, impact energy: 5.5 J."}
{"id": "JG1302(TAC-1B)", "text": "For alloy JG1302 (TAC-1B), with sampling from δ10 hot-rolled plate, standard heat treatment, at -196°C, impact energy: 2 J."}
{"id": "GH4220", "text": "For alloy GH4220, with sampling from d32 hot-rolled bar, standard heat treatment, at 20°C, impact toughness: 93 kJ/m²."}
{"id": "GH4220", "text": "For alloy GH4220, with sampling from d32 hot-rolled bar, standard heat treatment, at 950°C, impact toughness: 172 kJ/m²."}
{"id": "GH4220", "text": "For alloy GH4220, with sampling from d32 hot-rolled bar, standard heat treatment, aging specification: 900°C, 1200h, at 950°C, impact toughness: 98 kJ/m²."}
{"id": "GH4220", "text": "For alloy GH4220, with sampling from d32 hot-rolled bar, heat treatment for curved grain boundaries, at 950°C, impact toughness: 172 kJ/m²."}
{"id": "GH4220", "text": "For alloy GH4220, with sampling from d32 hot-rolled bar, heat treatment for curved grain boundaries, aging specification: 900°C, 1200h, at 950°C, impact toughness: 132 kJ/m²."}
{"id": "GH4500", "text": "For alloy GH4500, with sampling from bar, standard heat treatment, at 20°C, impact toughness: 220 kJ/m²."}
{"id": "GH4500", "text": "For alloy GH4500, with sampling from bar, standard heat treatment, at 700°C, impact toughness: 520 kJ/m²."}
{"id": "GH4500", "text": "For alloy GH4500, with sampling from bar, standard heat treatment, at 900°C, impact toughness: 475 kJ/m²."}
{"id": "GH4738", "text": "For alloy GH4738, with sampling from bar, 1080°C×4h/AC+stabilization+aging, aged at 650°C for 500h, room temperature impact toughness: 637 kJ/m²."}
{"id": "GH4738", "text": "For alloy GH4738, with sampling from bar, 1080°C×4h/AC+stabilization+aging, aged at 650°C for 1000h, room temperature impact toughness: 608 kJ/m²."}
{"id": "GH4738", "text": "For alloy GH4738, with sampling from bar, 1080°C×4h/AC+stabilization+aging, aged at 650°C for 1500h, room temperature impact toughness: 265 kJ/m²."}
{"id": "GH4738", "text": "For alloy GH4738, with sampling from bar, 1080°C×4h/AC+stabilization+aging, aged at 650°C for 2000h, room temperature impact toughness: 382 kJ/m²."}
{"id": "GH4738", "text": "For alloy GH4738, with sampling from bar, 1080°C×4h/AC+stabilization+aging, aged at 650°C for 3000h, room temperature impact toughness: 294 kJ/m²."}
{"id": "GH4738", "text": "For alloy GH4738, with sampling from bar, 1080°C×4h/AC+stabilization+aging, aged at 730°C for 500h, room temperature impact toughness: 804 kJ/m²."}
{"id": "GH4738", "text": "For alloy GH4738, with sampling from bar, 1080°C×4h/AC+stabilization+aging, aged at 730°C for 1000h, room temperature impact toughness: 608 kJ/m²."}
{"id": "GH4738", "text": "For alloy GH4738, with sampling from bar, 1080°C×4h/AC+stabilization+aging, aged at 730°C for 1500h, room temperature impact toughness: 284 kJ/m²."}
{"id": "GH4738", "text": "For alloy GH4738, with sampling from bar, 1080°C×4h/AC+stabilization+aging, aged at 730°C for 2000h, room temperature impact toughness: 314 kJ/m²."}
{"id": "GH4738", "text": "For alloy GH4738, with sampling from bar, 1080°C×4h/AC+stabilization+aging, aged at 730°C for 3000h, room temperature impact toughness: 368 kJ/m²."}
{"id": "GH4742", "text": "For alloy GH4742, with sampling from pancake forging, chordal direction, heat treatment: 1150°C×8h/AC+1050°C×4h/AC+730°C×32h/AC, melting process: vacuum induction melting + vacuum arc remelting, at 20°C, impact toughness: 300 kJ/m²."}
{"id": "GH4742", "text": "For alloy GH4742, with sampling from pancake forging, chordal direction, heat treatment: 1150°C×8h/AC+1050°C×4h/AC+730°C×32h/AC, melting process: vacuum induction melting + vacuum arc remelting, at 700°C, impact toughness: 400 kJ/m²."}
{"id": "GH4742", "text": "For alloy GH4742, with sampling from pancake forging, chordal direction, heat treatment: 1150°C×8h/AC+1050°C×4h/AC+730°C×32h/AC, melting process: plasma arc melting + vacuum arc remelting, at 700°C, impact toughness: 410 kJ/m²."}
{"id": "GH4742", "text": "For alloy GH4742, with sampling from pancake forging, chordal direction, heat treatment: 1150°C×8h/AC+1050°C×4h/AC+730°C×32h/AC, melting process: vacuum induction melting + electron beam remelting, at 700°C, impact toughness: 450 kJ/m²."}
{"id": "GH4742", "text": "For alloy GH4742, with sampling from pancake forging, chordal direction, heat treatment: 1150°C×8h/AC+1050°C×4h/AC+730°C×32h/AC, melting process: vacuum induction melting + vacuum arc remelting, at 750°C, impact toughness: 420 kJ/m²."}
{"id": "GH4742", "text": "For alloy GH4742, with sampling from pancake forging, chordal direction, heat treatment: 1150°C×8h/AC+1050°C×4h/AC+730°C×32h/AC, melting process: plasma arc melting + vacuum arc remelting, at 750°C, impact toughness: 430 kJ/m²."}
{"id": "GH4742", "text": "For alloy GH4742, with sampling from pancake forging, chordal direction, heat treatment: 1150°C×8h/AC+1050°C×4h/AC+730°C×32h/AC, melting process: vacuum induction melting + electron beam remelting, at 750°C, impact toughness: 460 kJ/m²."}
{"id": "GH4742", "text": "For alloy GH4742, with sampling from pancake forging, chordal direction, heat treatment: 1150°C×8h/AC+1050°C×4h/AC+730°C×32h/AC, melting process: vacuum induction melting + vacuum arc remelting, at 800°C, impact toughness: 440 kJ/m²."}
{"id": "GH4742", "text": "For alloy GH4742, with sampling from pancake forging, chordal direction, heat treatment: 1150°C×8h/AC+1050°C×4h/AC+730°C×32h/AC, melting process: plasma arc melting + vacuum arc remelting, at 800°C, impact toughness: 460 kJ/m²."}
{"id": "GH4742", "text": "For alloy GH4742, with sampling from pancake forging, chordal direction, heat treatment: 1150°C×8h/AC+1050°C×4h/AC+730°C×32h/AC, melting process: vacuum induction melting + electron beam remelting, at 800°C, impact toughness: 520 kJ/m²."}
