Repository: JY18888/HTMAT-an-agent-for-superalloys

# HTMAT: A Knowledge-Data Dual-Driven Agent for Autonomous Superalloy Design

HTMAT (**H**igh-**T**emperature **M**aterials **A**gent) is a knowledge-graph-guided, prompt-engineered AI agent for the autonomous design of nickel-based single-crystal superalloys. By integrating a metallurgical knowledge graph with physics-informed deep learning models within a multi-stage reasoning pipeline, HTMAT converges from ~1.37 × 10⁹ possible compositions to a single Pareto-optimal alloy — **CSU-T1** — without any target composition specified in its instructions.

File: 3.2.4english.jsonl
{"id": "GH3536和K4536", "text": "For alloys GH3536 and K4536, with sampling from d400×68 forging, chordal direction, 1175°C×50min/AC, at 20°C, torsional yield strength τ0.3: 236.5 MPa."}
{"id": "GH3536和K4536", "text": "For alloys GH3536 and K4536, with sampling from d400×68 forging, chordal direction, 1175°C×50min/AC, at 20°C, torsional strength τb: 769 MPa."}
{"id": "GH3536和K4536", "text": "For alloys GH3536 and K4536, with sampling from d400×68 forging, chordal direction, 1175°C×50min/AC, at 400°C, torsional yield strength τ0.3: 175.7 MPa."}
{"id": "GH3536和K4536", "text": "For alloys GH3536 and K4536, with sampling from d400×68 forging, chordal direction, 1175°C×50min/AC, at 400°C, torsional strength τb: 692.7 MPa."}
{"id": "GH3536和K4536", "text": "For alloys GH3536 and K4536, with sampling from d400×68 forging, chordal direction, 1175°C×50min/AC, at 500°C, torsional yield strength τ0.3: 153.7 MPa."}
{"id": "GH3536和K4536", "text": "For alloys GH3536 and K4536, with sampling from d400×68 forging, chordal direction, 1175°C×50min/AC, at 500°C, torsional strength τb: 654.3 MPa."}
{"id": "GH3600", "text": "For alloy GH3600, with sampling from d314×110 forging, chordal direction; d331×120 forging, chordal direction; standard heat treatment, at 20°C, torsional yield strength τ0.3: 176.7 MPa."}
{"id": "GH3600", "text": "For alloy GH3600, with sampling from d314×110 forging, chordal direction; d331×120 forging, chordal direction; standard heat treatment, at 20°C, torsional strength τb: 679 MPa."}
{"id": "GH3600", "text": "For alloy GH3600, with sampling from d314×110 forging, chordal direction; d331×120 forging, chordal direction; standard heat treatment, at 400°C, torsional yield strength τ0.3: 141 MPa."}
{"id": "GH3600", "text": "For alloy GH3600, with sampling from d314×110 forging, chordal direction; d331×120 forging, chordal direction; standard heat treatment, at 400°C, torsional strength τb: 652 MPa."}
{"id": "GH3600", "text": "For alloy GH3600, with sampling from d314×110 forging, chordal direction; d331×120 forging, chordal direction; standard heat treatment, at 600°C, torsional yield strength τ0.3: 126.7 MPa."}
{"id": "GH3600", "text": "For alloy GH3600, with sampling from d314×110 forging, chordal direction; d331×120 forging, chordal direction; standard heat treatment, at 600°C, torsional strength τb: 528 MPa."}
{"id": "GH5188", "text": "For alloy GH5188, with sampling from ring component, chordal direction, standard heat treatment, at 800°C, torsional yield strength τ0.3: 174.7 MPa."}
{"id": "GH5188", "text": "For alloy GH5188, with sampling from ring component, chordal direction, standard heat treatment, at 800°C, torsional strength τb: 478.3 MPa."}
{"id": "GH5188", "text": "For alloy GH5188, with sampling from ring component, chordal direction, standard heat treatment, at 900°C, torsional yield strength τ0.3: 151.7 MPa."}
{"id": "GH5188", "text": "For alloy GH5188, with sampling from ring component, chordal direction, standard heat treatment, at 900°C, torsional strength τb: 287.7 MPa."}
{"id": "GH5188", "text": "For alloy GH5188, with sampling from ring component, chordal direction, standard heat treatment, at 1000°C, torsional yield strength τ0.3: 80 MPa."}
{"id": "GH5188", "text": "For alloy GH5188, with sampling from ring component, chordal direction, standard heat treatment, at 1000°C, torsional strength τb: 168 MPa."}
{"id": "GH2132和优质GH2132", "text": "For alloys GH2132 and premium GH2132, with sampling from GH2132 d26 bar, standard heat treatment, at 20°C, specified non-proportional torsional stress τP0.3: 487.3 MPa."}
{"id": "GH2132和优质GH2132", "text": "For alloys GH2132 and premium GH2132, with sampling from GH2132 d26 bar, standard heat treatment, at 20°C, torsional strength τb: 925.3 MPa."}
{"id": "GH2132和优质GH2132", "text": "For alloys GH2132 and premium GH2132, with sampling from GH2132 d26 bar, standard heat treatment, at 100°C, specified non-proportional torsional stress τP0.3: 451.3 MPa."}
{"id": "GH2132和优质GH2132", "text": "For alloys GH2132 and premium GH2132, with sampling from GH2132 d26 bar, standard heat treatment, at 100°C, torsional strength τb: 841.3 MPa."}
{"id": "GH2132和优质GH2132", "text": "For alloys GH2132 and premium GH2132, with sampling from GH2132 d26 bar, standard heat treatment, at 400°C, specified non-proportional torsional stress τP0.3: 466.7 MPa."}
{"id": "GH2132和优质GH2132", "text": "For alloys GH2132 and premium GH2132, with sampling from GH2132 d26 bar, standard heat treatment, at 400°C, torsional strength τb: 790.3 MPa."}
{"id": "GH2132和优质GH2132", "text": "For alloys GH2132 and premium GH2132, with sampling from GH2132 d26 bar, standard heat treatment, at 600°C, specified non-proportional torsional stress τP0.3: 450.7 MPa."}
{"id": "GH2132和优质GH2132", "text": "For alloys GH2132 and premium GH2132, with sampling from GH2132 d26 bar, standard heat treatment, at 600°C, torsional strength τb: 720.3 MPa."}
{"id": "GH2132和优质GH2132", "text": "For alloys GH2132 and premium GH2132, with sampling from GH2132 d420～452 disk forging, chordal direction, standard heat treatment, at 20°C, specified non-proportional torsional stress τP0.3: 470 MPa."}
{"id": "GH2132和优质GH2132", "text": "For alloys GH2132 and premium GH2132, with sampling from GH2132 d420～452 disk forging, chordal direction, standard heat treatment, at 20°C, torsional strength τb: 909 MPa."}
{"id": "GH2132和优质GH2132", "text": "For alloys GH2132 and premium GH2132, with sampling from GH2132 d420～452 disk forging, chordal direction, standard heat treatment, at 500°C, specified non-proportional torsional stress τP0.3: 414 MPa."}
{"id": "GH2132和优质GH2132", "text": "For alloys GH2132 and premium GH2132, with sampling from GH2132 d420～452 disk forging, chordal direction, standard heat treatment, at 500°C, torsional strength τb: 754 MPa."}
{"id": "GH2132和优质GH2132", "text": "For alloys GH2132 and premium GH2132, with sampling from GH2132 d420～452 disk forging, chordal direction, standard heat treatment, at 550°C, specified non-proportional torsional stress τP0.3: 419 MPa."}
{"id": "GH2132和优质GH2132", "text": "For alloys GH2132 and premium GH2132, with sampling from GH2132 d420～452 disk forging, chordal direction, standard heat treatment, at 550°C, torsional strength τb: 749 MPa."}
{"id": "GH2132和优质GH2132", "text": "For alloys GH2132 and premium GH2132, with sampling from GH2132 d420～452 disk forging, chordal direction, standard heat treatment, at 650°C, specified non-proportional torsional stress τP0.3: 422 MPa."}
{"id": "GH2132和优质GH2132", "text": "For alloys GH2132 and premium GH2132, with sampling from GH2132 d420～452 disk forging, chordal direction, standard heat treatment, at 650°C, torsional strength τb: 673 MPa."}
{"id": "GH2132和优质GH2132", "text": "For alloys GH2132 and premium GH2132, with sampling from GH2132 d420～452 disk forging, chordal direction, standard heat treatment, at 700°C, specified non-proportional torsional stress τP0.3: 378 MPa."}
{"id": "GH2132和优质GH2132", "text": "For alloys GH2132 and premium GH2132, with sampling from GH2132 d420～452 disk forging, chordal direction, standard heat treatment, at 700°C, torsional strength τb: 583 MPa."}
{"id": "GH2132和优质GH2132", "text": "For alloys GH2132 and premium GH2132, with sampling from premium GH2132 d26 hot-rolled bar, standard heat treatment, at 20°C, specified non-proportional torsional stress τP0.3: 531 MPa."}
{"id": "GH2132和优质GH2132", "text": "For alloys GH2132 and premium GH2132, with sampling from premium GH2132 d26 hot-rolled bar, standard heat treatment, at 20°C, torsional strength τb: 1006.7 MPa."}
{"id": "GH2132和优质GH2132", "text": "For alloys GH2132 and premium GH2132, with sampling from premium GH2132 d26 hot-rolled bar, standard heat treatment, at 400°C, specified non-proportional torsional stress τP0.3: 537.7 MPa."}
{"id": "GH2132和优质GH2132", "text": "For alloys GH2132 and premium GH2132, with sampling from premium GH2132 d26 hot-rolled bar, standard heat treatment, at 400°C, torsional strength τb: 869 MPa."}
{"id": "GH2132和优质GH2132", "text": "For alloys GH2132 and premium GH2132, with sampling from premium GH2132 d26 hot-rolled bar, standard heat treatment, at 600°C, specified non-proportional torsional stress τP0.3: 512.7 MPa."}
{"id": "GH2132和优质GH2132", "text": "For alloys GH2132 and premium GH2132, with sampling from premium GH2132 d26 hot-rolled bar, standard heat treatment, at 600°C, torsional strength τb: 779.7 MPa."}
{"id": "GH2706", "text": "For alloy GH2706, with sampling from d750×160 ring component, chordal direction, heat treatment: standard heat treatment, at 20°C, torsional yield strength τ0.3: 695.7 MPa."}
{"id": "GH2706", "text": "For alloy GH2706, with sampling from d750×160 ring component, chordal direction, heat treatment: standard heat treatment, at 20°C, torsional strength τb: 1112.7 MPa."}
{"id": "GH2706", "text": "For alloy GH2706, with sampling from d750×160 ring component, chordal direction, heat treatment: standard heat treatment, at 300°C, torsional yield strength τ0.3: 639.3 MPa."}
{"id": "GH2706", "text": "For alloy GH2706, with sampling from d750×160 ring component, chordal direction, heat treatment: standard heat treatment, at 300°C, torsional strength τb: 1013 MPa."}
{"id": "GH2706", "text": "For alloy GH2706, with sampling from d750×160 ring component, chordal direction, heat treatment: standard heat treatment, at 500°C, torsional yield strength τ0.3: 585 MPa."}
{"id": "GH2706", "text": "For alloy GH2706, with sampling from d750×160 ring component, chordal direction, heat treatment: standard heat treatment, at 500°C, torsional strength τb: 931.7 MPa."}
{"id": "GH2901", "text": "For alloy GH2901, with sampling from disk forging, chordal direction, standard heat treatment, at 20°C, specified non-proportional torsional stress τP0.3: 609 MPa."}
{"id": "GH2901", "text": "For alloy GH2901, with sampling from disk forging, chordal direction, standard heat treatment, at 20°C, torsional strength τb: 1059 MPa."}
{"id": "GH2901", "text": "For alloy GH2901, with sampling from disk forging, chordal direction, standard heat treatment, at 300°C, specified non-proportional torsional stress τP0.3: 573 MPa."}
{"id": "GH2901", "text": "For alloy GH2901, with sampling from disk forging, chordal direction, standard heat treatment, at 300°C, torsional strength τb: 968 MPa."}
{"id": "GH2901", "text": "For alloy GH2901, with sampling from disk forging, chordal direction, standard heat treatment, at 400°C, specified non-proportional torsional stress τP0.3: 561 MPa."}
{"id": "GH2901", "text": "For alloy GH2901, with sampling from disk forging, chordal direction, standard heat treatment, at 400°C, torsional strength τb: 943 MPa."}
{"id": "GH2901", "text": "For alloy GH2901, with sampling from disk forging, chordal direction, standard heat treatment, at 500°C, specified non-proportional torsional stress τP0.3: 550 MPa."}
{"id": "GH2901", "text": "For alloy GH2901, with sampling from disk forging, chordal direction, standard heat treatment, at 500°C, torsional strength τb: 915 MPa."}
{"id": "GH2901", "text": "For alloy GH2901, with sampling from disk forging, chordal direction, standard heat treatment, at 600°C, specified non-proportional torsional stress τP0.3: 540 MPa."}
{"id": "GH2901", "text": "For alloy GH2901, with sampling from disk forging, chordal direction, standard heat treatment, at 600°C, torsional strength τb: 898 MPa."}
{"id": "GH2907", "text": "For alloy GH2907, with sampling from ring component, chordal direction, Process B, at 20°C, specified non-proportional torsional stress τP0.3: 593 MPa."}
{"id": "GH2907", "text": "For alloy GH2907, with sampling from ring component, chordal direction, Process B, at 20°C, torsional strength τb: 1003 MPa."}
{"id": "GH2907", "text": "For alloy GH2907, with sampling from ring component, chordal direction, Process B, at 500°C, specified non-proportional torsional stress τP0.3: 464 MPa."}
{"id": "GH2907", "text": "For alloy GH2907, with sampling from ring component, chordal direction, Process B, at 500°C, torsional strength τb: 891 MPa."}
{"id": "GH2907", "text": "For alloy GH2907, with sampling from ring component, chordal direction, Process B, at 600°C, specified non-proportional torsional stress τP0.3: 452 MPa."}
{"id": "GH2907", "text": "For alloy GH2907, with sampling from ring component, chordal direction, Process B, at 600°C, torsional strength τb: 774 MPa."}
{"id": "GH2909", "text": "For alloy GH2909, with sampling from ring component, chordal direction, heat treatment: Process I, at 20°C, specified non-proportional torsional stress τP0.3: 729 MPa."}
{"id": "GH2909", "text": "For alloy GH2909, with sampling from ring component, chordal direction, heat treatment: Process I, at 20°C, torsional strength τb: 1094 MPa."}
{"id": "GH2909", "text": "For alloy GH2909, with sampling from ring component, chordal direction, heat treatment: Process I, at 300°C, specified non-proportional torsional stress τP0.3: 641 MPa."}
{"id": "GH2909", "text": "For alloy GH2909, with sampling from ring component, chordal direction, heat treatment: Process I, at 300°C, torsional strength τb: 993 MPa."}
{"id": "GH2909", "text": "For alloy GH2909, with sampling from ring component, chordal direction, heat treatment: Process I, at 450°C, specified non-proportional torsional stress τP0.3: 607 MPa."}
{"id": "GH2909", "text": "For alloy GH2909, with sampling from ring component, chordal direction, heat treatment: Process I, at 450°C, torsional strength τb: 957 MPa."}
{"id": "GH2909", "text": "For alloy GH2909, with sampling from ring component, chordal direction, heat treatment: Process I, at 550°C, specified non-proportional torsional stress τP0.3: 589 MPa."}
{"id": "GH2909", "text": "For alloy GH2909, with sampling from ring component, chordal direction, heat treatment: Process I, at 550°C, torsional strength τb: 928 MPa."}
{"id": "GH2909", "text": "For alloy GH2909, with sampling from ring component, chordal direction, heat treatment: Process I, at 650°C, specified non-proportional torsional stress τP0.3: 569 MPa."}
{"id": "GH2909", "text": "For alloy GH2909, with sampling from ring component, chordal direction, heat treatment: Process I, at 650°C, torsional strength τb: 853 MPa."}
{"id": "GH4133B", "text": "For alloy GH4133B, with sampling from disk forging, chordal direction, standard heat treatment, at 20°C, specified non-proportional torsional stress τP0.3: 551 MPa."}
{"id": "GH4133B", "text": "For alloy GH4133B, with sampling from disk forging, chordal direction, standard heat treatment, at 20°C, torsional strength τb: 1099 MPa."}
{"id": "GH4133B", "text": "For alloy GH4133B, with sampling from disk forging, chordal direction, standard heat treatment, at 300°C, specified non-proportional torsional stress τP0.3: 523 MPa."}
{"id": "GH4133B", "text": "For alloy GH4133B, with sampling from disk forging, chordal direction, standard heat treatment, at 300°C, torsional strength τb: 1026 MPa."}
{"id": "GH4133B", "text": "For alloy GH4133B, with sampling from disk forging, chordal direction, standard heat treatment, at 600°C, specified non-proportional torsional stress τP0.3: 485 MPa."}
{"id": "GH4133B", "text": "For alloy GH4133B, with sampling from disk forging, chordal direction, standard heat treatment, at 600°C, torsional strength τb: 926 MPa."}
{"id": "GH4141", "text": "For alloy GH4141, with sampling from d340×160 ring component, chordal direction, 1080°C×1.5h/AC+1120°C×1h/AC+900°C×4h/AC, at 20°C, torsional yield strength τ0.3: 520.3 MPa."}
{"id": "GH4141", "text": "For alloy GH4141, with sampling from d340×160 ring component, chordal direction, 1080°C×1.5h/AC+1120°C×1h/AC+900°C×4h/AC, at 20°C, torsional strength τb: 1097.7 MPa."}
{"id": "GH4141", "text": "For alloy GH4141, with sampling from d340×160 ring component, chordal direction, 1080°C×1.5h/AC+1120°C×1h/AC+900°C×4h/AC, at 600°C, torsional yield strength τ0.3: 471.7 MPa."}
{"id": "GH4141", "text": "For alloy GH4141, with sampling from d340×160 ring component, chordal direction, 1080°C×1.5h/AC+1120°C×1h/AC+900°C×4h/AC, at 600°C, torsional strength τb: 924.7 MPa."}
{"id": "GH4141", "text": "For alloy GH4141, with sampling from d340×160 ring component, chordal direction, 1080°C×1.5h/AC+1120°C×1h/AC+900°C×4h/AC, at 760°C, torsional yield strength τ0.3: 464.7 MPa."}
{"id": "GH4141", "text": "For alloy GH4141, with sampling from d340×160 ring component, chordal direction, 1080°C×1.5h/AC+1120°C×1h/AC+900°C×4h/AC, at 760°C, torsional strength τb: 854 MPa."}
{"id": "GH4169", "text": "For alloy GH4169, with sampling from pancake, chordal direction, standard heat treatment, at 20°C, specified non-proportional torsional stress τP0.3: 786 MPa."}
{"id": "GH4169", "text": "For alloy GH4169, with sampling from pancake, chordal direction, standard heat treatment, at 300°C, specified non-proportional torsional stress τP0.3: 750 MPa."}
{"id": "GH4169", "text": "For alloy GH4169, with sampling from pancake, chordal direction, standard heat treatment, at 600°C, specified non-proportional torsional stress τP0.3: 670 MPa."}
{"id": "GH4169", "text": "For alloy GH4169, with sampling from ring forging, chordal direction, standard heat treatment, at 20°C, specified non-proportional torsional stress τP0.3: 783.3 MPa."}
{"id": "GH4169", "text": "For alloy GH4169, with sampling from ring forging, chordal direction, standard heat treatment, at 300°C, specified non-proportional torsional stress τP0.3: 744.3 MPa."}
{"id": "GH4169", "text": "For alloy GH4169, with sampling from ring forging, chordal direction, standard heat treatment, at 500°C, specified non-proportional torsional stress τP0.3: 696.7 MPa."}
{"id": "GH4169", "text": "For alloy GH4169, with sampling from ring forging, chordal direction, standard heat treatment, at 600°C, specified non-proportional torsional stress τP0.3: 689.7 MPa."}
{"id": "GH4169", "text": "For alloy GH4169, with sampling from ring forging, chordal direction, standard heat treatment, at 750°C, specified non-proportional torsional stress τP0.3: 547.7 MPa."}
{"id": "GH4169", "text": "For alloy GH4169, with sampling from d25 premium bar, standard heat treatment, at 300°C, specified non-proportional torsional stress τP0.3: 736 MPa."}
{"id": "GH4169", "text": "For alloy GH4169, with sampling from d25 premium bar, standard heat treatment, at 500°C, specified non-proportional torsional stress τP0.3: 705.3 MPa."}
{"id": "GH4169", "text": "For alloy GH4169, with sampling from d25 premium bar, standard heat treatment, at 600°C, specified non-proportional torsional stress τP0.3: 689.7 MPa."}
{"id": "GH4169", "text": "For alloy GH4169, with sampling from premium die forging, chordal direction, standard heat treatment, at 300°C, specified non-proportional torsional stress τP0.3: 798.3 MPa."}
{"id": "GH4169", "text": "For alloy GH4169, with sampling from premium die forging, chordal direction, standard heat treatment, at 500°C, specified non-proportional torsional stress τP0.3: 777 MPa."}
{"id": "GH4169", "text": "For alloy GH4169, with sampling from high-strength disk forging, chordal direction, standard heat treatment, at 20°C, specified non-proportional torsional stress τP0.3: 783 MPa."}
{"id": "GH4169", "text": "For alloy GH4169, with sampling from high-strength disk forging, chordal direction, standard heat treatment, at 300°C, specified non-proportional torsional stress τP0.3: 716.7 MPa."}
{"id": "GH4169", "text": "For alloy GH4169, with sampling from high-strength disk forging, chordal direction, standard heat treatment, at 500°C, specified non-proportional torsional stress τP0.3: 699.3 MPa."}
{"id": "GH4169", "text": "For alloy GH4169, with sampling from high-strength disk forging, chordal direction, standard heat treatment, at 600°C, specified non-proportional torsional stress τP0.3: 653.3 MPa."}
{"id": "GH4169", "text": "For alloy GH4169, with sampling from direct-aged disk forging, chordal direction, at 300°C, specified non-proportional torsional stress τP0.3: 846.7 MPa."}
{"id": "GH4169", "text": "For alloy GH4169, with sampling from direct-aged disk forging, chordal direction, at 500°C, specified non-proportional torsional stress τP0.3: 762.7 MPa."}
{"id": "GH4169", "text": "For alloy GH4169, with sampling from direct-aged disk forging, chordal direction, at 600°C, specified non-proportional torsional stress τP0.3: 747.7 MPa."}
{"id": "GH4169", "text": "For alloy GH4169, with sampling from pancake, chordal direction, standard heat treatment, at 20°C, torsional strength τb: 1189 MPa."}
{"id": "GH4169", "text": "For alloy GH4169, with sampling from pancake, chordal direction, standard heat treatment, at 300°C, torsional strength τb: 1096 MPa."}
{"id": "GH4169", "text": "For alloy GH4169, with sampling from pancake, chordal direction, standard heat treatment, at 600°C, torsional strength τb: 986 MPa."}
{"id": "GH4169", "text": "For alloy GH4169, with sampling from ring forging, chordal direction, standard heat treatment, at 20°C, torsional strength τb: 1245 MPa."}
{"id": "GH4169", "text": "For alloy GH4169, with sampling from ring forging, chordal direction, standard heat treatment, at 300°C, torsional strength τb: 1102 MPa."}
{"id": "GH4169", "text": "For alloy GH4169, with sampling from ring forging, chordal direction, standard heat treatment, at 500°C, torsional strength τb: 1059.7 MPa."}
{"id": "GH4169", "text": "For alloy GH4169, with sampling from ring forging, chordal direction, standard heat treatment, at 600°C, torsional strength τb: 994 MPa."}
{"id": "GH4169", "text": "For alloy GH4169, with sampling from ring forging, chordal direction, standard heat treatment, at 750°C, torsional strength τb: 710.3 MPa."}
{"id": "GH4169", "text": "For alloy GH4169, with sampling from d25 premium bar, standard heat treatment, at 300°C, torsional strength τb: 1134 MPa."}
{"id": "GH4169", "text": "For alloy GH4169, with sampling from d25 premium bar, standard heat treatment, at 500°C, torsional strength τb: 1051 MPa."}
{"id": "GH4169", "text": "For alloy GH4169, with sampling from d25 premium bar, standard heat treatment, at 600°C, torsional strength τb: 1014.7 MPa."}
{"id": "GH4169", "text": "For alloy GH4169, with sampling from premium die forging, chordal direction, standard heat treatment, at 300°C, torsional strength τb: 1171 MPa."}
{"id": "GH4169", "text": "For alloy GH4169, with sampling from premium die forging, chordal direction, standard heat treatment, at 500°C, torsional strength τb: 1079 MPa."}
{"id": "GH4169", "text": "For alloy GH4169, with sampling from high-strength disk forging, chordal direction, standard heat treatment, at 20°C, torsional strength τb: 1241 MPa."}
{"id": "GH4169", "text": "For alloy GH4169, with sampling from high-strength disk forging, chordal direction, standard heat treatment, at 300°C, torsional strength τb: 1119.7 MPa."}
{"id": "GH4169", "text": "For alloy GH4169, with sampling from high-strength disk forging, chordal direction, standard heat treatment, at 500°C, torsional strength τb: 1045 MPa."}
{"id": "GH4169", "text": "For alloy GH4169, with sampling from high-strength disk forging, chordal direction, standard heat treatment, at 600°C, torsional strength τb: 1010 MPa."}
{"id": "GH4169", "text": "For alloy GH4169, with sampling from direct-aged disk forging, chordal direction, at 300°C, torsional strength τb: 1183 MPa."}
{"id": "GH4169", "text": "For alloy GH4169, with sampling from direct-aged disk forging, chordal direction, at 500°C, torsional strength τb: 1084.3 MPa."}
{"id": "GH4169", "text": "For alloy GH4169, with sampling from direct-aged disk forging, chordal direction, at 600°C, torsional strength τb: 1057.7 MPa."}
{"id": "GH4738", "text": "For alloy GH4738, with sampling from d16 hot-rolled bar, 1080°C×4h/AC+stabilization+aging, at 20°C, torsional yield strength τ0.3: 539 MPa."}
{"id": "GH4738", "text": "For alloy GH4738, with sampling from d16 hot-rolled bar, 1080°C×4h/AC+stabilization+aging, at 20°C, torsional strength τb: 1140 MPa."}
{"id": "GH4738", "text": "For alloy GH4738, with sampling from d16 hot-rolled bar, 1080°C×4h/AC+stabilization+aging, at 600°C, torsional yield strength τ0.3: 479 MPa."}
{"id": "GH4738", "text": "For alloy GH4738, with sampling from d16 hot-rolled bar, 1080°C×4h/AC+stabilization+aging, at 600°C, torsional strength τb: 958 MPa."}
{"id": "GH4738", "text": "For alloy GH4738, with sampling from d16 hot-rolled bar, 1080°C×4h/AC+stabilization+aging, at 700°C, torsional yield strength τ0.3: 430 MPa."}
{"id": "GH4738", "text": "For alloy GH4738, with sampling from d16 hot-rolled bar, 1080°C×4h/AC+stabilization+aging, at 700°C, torsional strength τb: 939 MPa."}
{"id": "GH4738", "text": "For alloy GH4738, with sampling from d16 hot-rolled bar, 1080°C×4h/AC+stabilization+aging, at 800°C, torsional yield strength τ0.3: 445 MPa."}
{"id": "GH4738", "text": "For alloy GH4738, with sampling from d16 hot-rolled bar, 1080°C×4h/AC+stabilization+aging, at 800°C, torsional strength τb: 696 MPa."}
{"id": "K4169", "text": "For alloy K4169, with sampling from precision-cast test bar d25×150, heat treatment: 1095°C×(1～2)h/OQ+955°C×1h/OQ+720°C×8h/FC(55°C/h)→620°C×8h/AC, at 20°C, torsional yield strength τ0.3: 700.3 MPa."}
{"id": "K4169", "text": "For alloy K4169, with sampling from precision-cast test bar d25×150, heat treatment: 1095°C×(1～2)h/OQ+955°C×1h/OQ+720°C×8h/FC(55°C/h)→620°C×8h/AC, at 20°C, torsional strength τb: 966.7 MPa."}
{"id": "K4169", "text": "For alloy K4169, with sampling from precision-cast test bar d25×150, heat treatment: 1095°C×(1～2)h/OQ+955°C×1h/OQ+720°C×8h/FC(55°C/h)→620°C×8h/AC, at 500°C, torsional yield strength τ0.3: 571.7 MPa."}
{"id": "K4169", "text": "For alloy K4169, with sampling from precision-cast test bar d25×150, heat treatment: 1095°C×(1～2)h/OQ+955°C×1h/OQ+720°C×8h/FC(55°C/h)→620°C×8h/AC, at 500°C, torsional strength τb: 800.3 MPa."}
{"id": "K4169", "text": "For alloy K4169, with sampling from precision-cast test bar d25×150, heat treatment: 1095°C×(1～2)h/OQ+955°C×1h/OQ+720°C×8h/FC(55°C/h)→620°C×8h/AC, at 600°C, torsional yield strength τ0.3: 547.3 MPa."}
{"id": "K4169", "text": "For alloy K4169, with sampling from precision-cast test bar d25×150, heat treatment: 1095°C×(1～2)h/OQ+955°C×1h/OQ+720°C×8h/FC(55°C/h)→620°C×8h/AC, at 600°C, torsional strength τb: 766.3 MPa."}
{"id": "DZ422", "text": "For alloy DZ422, with sampling from directionally solidified test bar, longitudinal direction, standard heat treatment, at 20°C, torsional yield strength τ0.3: 888 MPa."}
{"id": "DZ422", "text": "For alloy DZ422, with sampling from directionally solidified test bar, longitudinal direction, standard heat treatment, at 20°C, torsional strength τb: 1210 MPa."}
{"id": "DZ422", "text": "For alloy DZ422, with sampling from directionally solidified test bar, longitudinal direction, standard heat treatment, at 750°C, torsional yield strength τ0.3: 799 MPa."}
{"id": "DZ422", "text": "For alloy DZ422, with sampling from directionally solidified test bar, longitudinal direction, standard heat treatment, at 750°C, torsional strength τb: 1105 MPa."}
{"id": "DZ422", "text": "For alloy DZ422, with sampling from directionally solidified test bar, longitudinal direction, standard heat treatment, at 850°C, torsional yield strength τ0.3: 630 MPa."}
{"id": "DZ422", "text": "For alloy DZ422, with sampling from directionally solidified test bar, longitudinal direction, standard heat treatment, at 850°C, torsional strength τb: 919 MPa."}
{"id": "DZ422", "text": "For alloy DZ422, with sampling from directionally solidified test bar, longitudinal direction, standard heat treatment, at 950°C, torsional yield strength τ0.3: 395 MPa."}
{"id": "DZ422", "text": "For alloy DZ422, with sampling from directionally solidified test bar, longitudinal direction, standard heat treatment, at 950°C, torsional strength τb: 648 MPa."}
{"id": "DZ4125", "text": "For alloy DZ4125, with sampling from d25×150 directionally solidified test bar, longitudinal direction, standard heat treatment, at 20°C, torsional yield strength τ0.3: 740 MPa."}
{"id": "DZ4125", "text": "For alloy DZ4125, with sampling from d25×150 directionally solidified test bar, longitudinal direction, standard heat treatment, at 20°C, torsional strength τb: 1198.3 MPa."}
{"id": "DZ4125", "text": "For alloy DZ4125, with sampling from d25×150 directionally solidified test bar, longitudinal direction, standard heat treatment, at 700°C, torsional yield strength τ0.3: 610 MPa."}
{"id": "DZ4125", "text": "For alloy DZ4125, with sampling from d25×150 directionally solidified test bar, longitudinal direction, standard heat treatment, at 700°C, torsional strength τb: 1078.3 MPa."}
{"id": "DZ4125", "text": "For alloy DZ4125, with sampling from d25×150 directionally solidified test bar, longitudinal direction, standard heat treatment, at 800°C, torsional yield strength τ0.3: 390.3 MPa."}
{"id": "DZ4125", "text": "For alloy DZ4125, with sampling from d25×150 directionally solidified test bar, longitudinal direction, standard heat treatment, at 800°C, torsional strength τb: 676.7 MPa."}
{"id": "DZ4125", "text": "For alloy DZ4125, with sampling from d25×150 directionally solidified test bar, longitudinal direction, standard heat treatment, at 900°C, torsional yield strength τ0.3: 200.3 MPa."}
{"id": "DZ4125", "text": "For alloy DZ4125, with sampling from d25×150 directionally solidified test bar, longitudinal direction, standard heat treatment, at 900°C, torsional strength τb: 401 MPa."}
{"id": "DD406", "text": "For alloy DD406, with sampling from single crystal test bar, standard heat treatment [001], at 700°C, torsional yield strength τ0.3: 623 MPa."}
{"id": "DD406", "text": "For alloy DD406, with sampling from single crystal test bar, standard heat treatment [001], at 700°C, torsional strength τb: 1055.7 MPa."}
{"id": "DD406", "text": "For alloy DD406, with sampling from single crystal test bar, standard heat treatment [001], at 980°C, torsional yield strength τ0.3: 355 MPa."}
{"id": "DD406", "text": "For alloy DD406, with sampling from single crystal test bar, standard heat treatment [001], at 980°C, torsional strength τb: 640 MPa."}
{"id": "DD406", "text": "For alloy DD406, with sampling from single crystal test bar, standard heat treatment [011], at 760°C, torsional yield strength τ0.3: 601 MPa."}
{"id": "DD406", "text": "For alloy DD406, with sampling from single crystal test bar, standard heat treatment [011], at 760°C, torsional strength τb: 994.5 MPa."}
{"id": "DD406", "text": "For alloy DD406, with sampling from single crystal test bar, standard heat treatment [011], at 980°C, torsional yield strength τ0.3: 401 MPa."}
{"id": "DD406", "text": "For alloy DD406, with sampling from single crystal test bar, standard heat treatment [011], at 980°C, torsional strength τb: 691 MPa."}
{"id": "DD406", "text": "For alloy DD406, with sampling from single crystal test bar, standard heat treatment [011], at 1070°C, torsional yield strength τ0.3: 291.5 MPa."}
{"id": "DD406", "text": "For alloy DD406, with sampling from single crystal test bar, standard heat treatment [011], at 1070°C, torsional strength τb: 456 MPa."}
{"id": "DD406", "text": "For alloy DD406, with sampling from single crystal test bar, standard heat treatment [111], at 760°C, torsional yield strength τ0.3: 571 MPa."}
{"id": "DD406", "text": "For alloy DD406, with sampling from single crystal test bar, standard heat treatment [111], at 760°C, torsional strength τb: 770 MPa."}
{"id": "DD406", "text": "For alloy DD406, with sampling from single crystal test bar, standard heat treatment [111], at 980°C, torsional strength τb: 549 MPa."}
{"id": "DD406", "text": "For alloy DD406, with sampling from single crystal test bar, standard heat treatment [111], at 1070°C, torsional yield strength τ0.3: 297 MPa."}
{"id": "DD406", "text": "For alloy DD406, with sampling from single crystal test bar, standard heat treatment [111], at 1070°C, torsional strength τb: 409 MPa."}
{"id": "FGH4095", "text": "For alloy FGH4095, with sampling: d16×16×150 specimen, PREP powder, AS-HIP component, chordal direction, 1165°C×1h/rapid cooling in vacuum furnace +760°C×16h/AC, at 20°C, torsional yield strength τ0.3: 813.5 MPa."}
{"id": "FGH4095", "text": "For alloy FGH4095, with sampling: d16×16×150 specimen, PREP powder, AS-HIP component, chordal direction, 1165°C×1h/rapid cooling in vacuum furnace +760°C×16h/AC, at 20°C, torsional strength τb: 1381.5 MPa."}
{"id": "FGH4095", "text": "For alloy FGH4095, with sampling: d16×16×150 specimen, PREP powder, AS-HIP component, chordal direction, 1165°C×1h/rapid cooling in vacuum furnace +760°C×16h/AC, at 500°C, torsional yield strength τ0.3: 776 MPa."}
{"id": "FGH4095", "text": "For alloy FGH4095, with sampling: d16×16×150 specimen, PREP powder, AS-HIP component, chordal direction, 1165°C×1h/rapid cooling in vacuum furnace +760°C×16h/AC, at 500°C, torsional strength τb: 1215.3 MPa."}
{"id": "FGH4095", "text": "For alloy FGH4095, with sampling: d16×16×150 specimen, PREP powder, AS-HIP component, chordal direction, 1165°C×1h/rapid cooling in vacuum furnace +760°C×16h/AC, at 700°C, torsional yield strength τ0.3: 745.3 MPa."}
{"id": "FGH4095", "text": "For alloy FGH4095, with sampling: d16×16×150 specimen, PREP powder, AS-HIP component, chordal direction, 1165°C×1h/rapid cooling in vacuum furnace +760°C×16h/AC, at 700°C, torsional strength τb: 1219.3 MPa."}
{"id": "FGH4097", "text": "For alloy FGH4097, with sampling from AS-HIP disk component, Process I, at 20°C, specified non-proportional torsional stress τP0.3: 677 MPa."}
{"id": "FGH4097", "text": "For alloy FGH4097, with sampling from AS-HIP disk component, Process I, at 300°C, specified non-proportional torsional stress τP0.3: 649 MPa."}
{"id": "FGH4097", "text": "For alloy FGH4097, with sampling from AS-HIP disk component, Process I, at 600°C, specified non-proportional torsional stress τP0.3: 644 MPa."}
{"id": "K403", "text": "For alloy K403, with sampling from precision-cast test bar, standard heat treatment, at 20°C, specified non-proportional torsional stress τP0.3: 581 MPa."}
{"id": "K403", "text": "For alloy K403, with sampling from precision-cast test bar, standard heat treatment, at 700°C, specified non-proportional torsional stress τP0.3: 569 MPa."}
{"id": "K403", "text": "For alloy K403, with sampling from precision-cast test bar, standard heat treatment, at 20°C, torsional strength τb: 825 MPa."}
{"id": "K403", "text": "For alloy K403, with sampling from precision-cast test bar, standard heat treatment, at 700°C, torsional strength τb: 771 MPa."}
{"id": "JG4010(IC10)", "text": "For alloy JG4010 (IC10), with sampling from directionally solidified test bar, standard heat treatment, longitudinal direction, at 20°C, torsional yield strength τ0.3: 755 MPa."}
{"id": "JG4010(IC10)", "text": "For alloy JG4010 (IC10), with sampling from directionally solidified test bar, standard heat treatment, longitudinal direction, at 20°C, torsional strength τb: 1149 MPa."}
{"id": "JG4010(IC10)", "text": "For alloy JG4010 (IC10), with sampling from directionally solidified test bar, standard heat treatment, longitudinal direction, at 800°C, torsional yield strength τ0.3: 742 MPa."}
{"id": "JG4010(IC10)", "text": "For alloy JG4010 (IC10), with sampling from directionally solidified test bar, standard heat treatment, longitudinal direction, at 800°C, torsional strength τb: 929 MPa."}
{"id": "JG4010(IC10)", "text": "For alloy JG4010 (IC10), with sampling from directionally solidified test bar, standard heat treatment, transverse direction, at 20°C, torsional yield strength τ0.3: 558 MPa."}
{"id": "JG4010(IC10)", "text": "For alloy JG4010 (IC10), with sampling from directionally solidified test bar, standard heat treatment, transverse direction, at 20°C, torsional strength τb: 945 MPa."}
{"id": "JG4010(IC10)", "text": "For alloy JG4010 (IC10), with sampling from directionally solidified test bar, standard heat treatment, transverse direction, at 800°C, torsional yield strength τ0.3: 556 MPa."}
{"id": "JG4010(IC10)", "text": "For alloy JG4010 (IC10), with sampling from directionally solidified test bar, standard heat treatment, transverse direction, at 800°C, torsional strength τb: 725 MPa."}
