Repository: JY18888/HTMAT-an-agent-for-superalloys

# HTMAT: A Knowledge-Data Dual-Driven Agent for Autonomous Superalloy Design

HTMAT (**H**igh-**T**emperature **M**aterials **A**gent) is a knowledge-graph-guided, prompt-engineered AI agent for the autonomous design of nickel-based single-crystal superalloys. By integrating a metallurgical knowledge graph with physics-informed deep learning models within a multi-stage reasoning pipeline, HTMAT converges from ~1.37 × 10⁹ possible compositions to a single Pareto-optimal alloy — **CSU-T1** — without any target composition specified in its instructions.

File: 3.2.5english.jsonl
{"id": "GH2907", "text": "For alloy GH2907, sampled from a ring component in the chord direction under Regime B, at 20°C, the shear strength τ is 915 MPa."}
{"id": "GH2907", "text": "For alloy GH2907, sampled from a ring component in the chord direction under Regime B, at 200°C, the shear strength τ is 678 MPa."}
{"id": "GH2907", "text": "For alloy GH2907, sampled from a ring component in the chord direction under Regime B, at 300°C, the shear strength τ is 696 MPa."}
{"id": "GH2907", "text": "For alloy GH2907, sampled from a ring component in the chord direction under Regime B, at 400°C, the shear strength τ is 679 MPa."}
{"id": "GH2909", "text": "For alloy GH2909, sampled from a ring component in the chord direction, heat-treated under Regime Ⅰ, at 20°C, the shear strength τ is 852 MPa."}

File: 2.10english.jsonl (part 2 of 5)
{"id": "GH3030", "text": "Dynamic Elastic Modulus (ED) at 20°C=224.0GPa"}
{"id": "GH2035A", "text": "Dynamic Elastic Modulus (ED) at 20°C=215.0GPa"}
{"id": "GH2035A", "text": "Dynamic Elastic Modulus (ED) at 100°C=214.0GPa"}
{"id": "GH2035A", "text": "Dynamic Elastic Modulus (ED) at 200°C=209.0GPa"}
{"id": "GH2035A", "text": "Dynamic Elastic Modulus (ED) at 300°C=202.0GPa"}
{"id": "GH2035A", "text": "Dynamic Elastic Modulus (ED) at 400°C=193.0GPa"}
{"id": "GH2035A", "text": "Dynamic Elastic Modulus (ED) at 500°C=186.0GPa"}
{"id": "GH2035A", "text": "Dynamic Elastic Modulus (ED) at 600°C=177.0GPa"}
{"id": "GH2035A", "text": "Dynamic Elastic Modulus (ED) at 700°C=167.0GPa"}
{"id": "GH2035A", "text": "Dynamic Elastic Modulus (ED) at 800°C=158.0GPa"}
{"id": "GH2035A", "text": "Dynamic Elastic Modulus (ED) at 900°C=148.0GPa"}
{"id": "K444", "text": "Dynamic Elastic Modulus (ED) at 20°C=203.0GPa"}
{"id": "K444", "text": "Shear Modulus (G) at 20°C=80.0GPa"}
{"id": "K444", "text": "Poisson's Ratio (μ) at 20°C=0.27"}
{"id": "K444", "text": "Dynamic Elastic Modulus (ED) at 100°C=200.0GPa"}
{"id": "K444", "text": "Shear Modulus (G) at 100°C=79.0GPa"}
{"id": "K444", "text": "Poisson's Ratio (μ) at 100°C=0.27"}
{"id": "K444", "text": "Dynamic Elastic Modulus (ED) at 200°C=196.0GPa"}
{"id": "K444", "text": "Shear Modulus (G) at 200°C=77.0GPa"}
{"id": "K444", "text": "Poisson's Ratio (μ) at 200°C=0.27"}
{"id": "K444", "text": "Dynamic Elastic Modulus (ED) at 300°C=191.0GPa"}
{"id": "K444", "text": "Shear Modulus (G) at 300°C=75.0GPa"}
{"id": "K444", "text": "Poisson's Ratio (μ) at 300°C=0.27"}
{"id": "K444", "text": "Dynamic Elastic Modulus (ED) at 400°C=186.0GPa"}
{"id": "K444", "text": "Shear Modulus (G) at 400°C=72.0GPa"}
{"id": "K444", "text": "Poisson's Ratio (μ) at 400°C=0.29"}
{"id": "K444", "text": "Dynamic Elastic Modulus (ED) at 500°C=180.0GPa"}
{"id": "K444", "text": "Shear Modulus (G) at 500°C=70.0GPa"}
{"id": "K444", "text": "Poisson's Ratio (μ) at 500°C=0.29"}
{"id": "K444", "text": "Dynamic Elastic Modulus (ED) at 600°C=173.0GPa"}
{"id": "K444", "text": "Shear Modulus (G) at 600°C=67.0GPa"}
{"id": "K444", "text": "Poisson's Ratio (μ) at 600°C=0.29"}
{"id": "K444", "text": "Dynamic Elastic Modulus (ED) at 700°C=166.0GPa"}
{"id": "K444", "text": "Shear Modulus (G) at 700°C=64.0GPa"}
{"id": "K444", "text": "Poisson's Ratio (μ) at 700°C=0.3"}
{"id": "K444", "text": "Dynamic Elastic Modulus (ED) at 800°C=157.0GPa"}
{"id": "K444", "text": "Shear Modulus (G) at 800°C=60.0GPa"}
{"id": "K444", "text": "Poisson's Ratio (μ) at 800°C=0.31"}
{"id": "K444", "text": "Dynamic Elastic Modulus (ED) at 900°C=148.0GPa"}
{"id": "K444", "text": "Shear Modulus (G) at 900°C=56.0GPa"}
{"id": "K444", "text": "Poisson's Ratio (μ) at 900°C=0.32"}
{"id": "K444", "text": "Dynamic Elastic Modulus (ED) at 1000°C=137.0GPa"}
{"id": "K444", "text": "Shear Modulus (G) at 1000°C=52.0GPa"}
{"id": "K444", "text": "Poisson's Ratio (μ) at 1000°C=0.32"}
{"id": "GH2036", "text": "Dynamic Elastic Modulus (ED) at 20°C=203.0GPa"}
{"id": "GH2036", "text": "Dynamic Elastic Modulus (ED) at 300°C=180.0GPa"}
{"id": "GH2036", "text": "Dynamic Elastic Modulus (ED) at 400°C=171.0GPa"}
{"id": "GH2036", "text": "Dynamic Elastic Modulus (ED) at 500°C=162.0GPa"}
{"id": "GH2036", "text": "Dynamic Elastic Modulus (ED) at 600°C=153.0GPa"}
{"id": "GH2036", "text": "Dynamic Elastic Modulus (ED) at 650°C=149.0GPa"}
{"id": "GH2036", "text": "Dynamic Elastic Modulus (ED) at 700°C=145.0GPa"}
{"id": "GH2036", "text": "Dynamic Elastic Modulus (ED) at 800°C=141.0GPa"}
{"id": "K446", "text": "Dynamic Elastic Modulus (ED) at 20°C=199.4GPa"}
{"id": "K446", "text": "Shear Modulus (G) at 20°C=76.5GPa"}
{"id": "K446", "text": "Poisson's Ratio (μ) at 20°C=0.3"}
{"id": "K446", "text": "Dynamic Elastic Modulus (ED) at 100°C=197.0GPa"}
{"id": "K446", "text": "Shear Modulus (G) at 100°C=75.0GPa"}
{"id": "K446", "text": "Poisson's Ratio (μ) at 100°C=0.31"}
{"id": "K446", "text": "Dynamic Elastic Modulus (ED) at 200°C=192.0GPa"}
{"id": "K446", "text": "Shear Modulus (G) at 200°C=73.0GPa"}
{"id": "K446", "text": "Poisson's Ratio (μ) at 200°C=0.31"}
{"id": "K446", "text": "Dynamic Elastic Modulus (ED) at 300°C=186.0GPa"}
{"id": "K446", "text": "Shear Modulus (G) at 300°C=71.0GPa"}
{"id": "K446", "text": "Poisson's Ratio (μ) at 300°C=0.3"}
{"id": "K446", "text": "Dynamic Elastic Modulus (ED) at 400°C=181.0GPa"}
{"id": "K446", "text": "Shear Modulus (G) at 400°C=69.0GPa"}
{"id": "K446", "text": "Poisson's Ratio (μ) at 400°C=0.31"}
{"id": "K446", "text": "Dynamic Elastic Modulus (ED) at 500°C=175.0GPa"}
{"id": "K446", "text": "Shear Modulus (G) at 500°C=67.0GPa"}
{"id": "K446", "text": "Poisson's Ratio (μ) at 500°C=0.31"}
{"id": "K446", "text": "Dynamic Elastic Modulus (ED) at 600°C=168.0GPa"}
{"id": "K446", "text": "Shear Modulus (G) at 600°C=64.0GPa"}
{"id": "K446", "text": "Poisson's Ratio (μ) at 600°C=0.31"}
{"id": "K446", "text": "Dynamic Elastic Modulus (ED) at 700°C=161.0GPa"}
{"id": "K446", "text": "Shear Modulus (G) at 700°C=61.0GPa"}
{"id": "K446", "text": "Poisson's Ratio (μ) at 700°C=0.31"}
{"id": "K446", "text": "Dynamic Elastic Modulus (ED) at 800°C=152.0GPa"}
{"id": "K446", "text": "Shear Modulus (G) at 800°C=57.0GPa"}
{"id": "K446", "text": "Poisson's Ratio (μ) at 800°C=0.33"}
{"id": "K446", "text": "Dynamic Elastic Modulus (ED) at 900°C=144.0GPa"}
{"id": "K446", "text": "Shear Modulus (G) at 900°C=54.0GPa"}
{"id": "K446", "text": "Poisson's Ratio (μ) at 900°C=0.33"}
{"id": "K446", "text": "Dynamic Elastic Modulus (ED) at 1000°C=131.0GPa"}
{"id": "K446", "text": "Shear Modulus (G) at 1000°C=49.0GPa"}
{"id": "K446", "text": "Poisson's Ratio (μ) at 1000°C=0.34"}
{"id": "GH2038", "text": "Dynamic Elastic Modulus (ED) at 20°C=184.0GPa"}
{"id": "GH2038", "text": "Dynamic Elastic Modulus (ED) at 500°C=150.0GPa"}
{"id": "GH2038", "text": "Dynamic Elastic Modulus (ED) at 600°C=137.0GPa"}
{"id": "GH2038", "text": "Dynamic Elastic Modulus (ED) at 700°C=126.0GPa"}
{"id": "GH2038", "text": "Dynamic Elastic Modulus (ED) at 800°C=108.0GPa"}
{"id": "K452", "text": "Dynamic Elastic Modulus (ED) at 20°C=206.6GPa"}
{"id": "K452", "text": "Shear Modulus (G) at 20°C=78.3GPa"}
{"id": "K452", "text": "Poisson's Ratio (μ) at 20°C=0.319"}
{"id": "K452", "text": "Dynamic Elastic Modulus (ED) at 100°C=204.0GPa"}
{"id": "K452", "text": "Shear Modulus (G) at 100°C=77.0GPa"}
{"id": "K452", "text": "Poisson's Ratio (μ) at 100°C=0.32"}
{"id": "K452", "text": "Dynamic Elastic Modulus (ED) at 200°C=199.0GPa"}
{"id": "K452", "text": "Shear Modulus (G) at 200°C=75.0GPa"}
{"id": "K452", "text": "Poisson's Ratio (μ) at 200°C=0.33"}
{"id": "K452", "text": "Dynamic Elastic Modulus (ED) at 300°C=194.0GPa"}
{"id": "K452", "text": "Shear Modulus (G) at 300°C=73.0GPa"}
{"id": "K452", "text": "Poisson's Ratio (μ) at 300°C=0.33"}
{"id": "K452", "text": "Dynamic Elastic Modulus (ED) at 400°C=188.0GPa"}
{"id": "K452", "text": "Shear Modulus (G) at 400°C=71.0GPa"}
{"id": "K452", "text": "Poisson's Ratio (μ) at 400°C=0.32"}
{"id": "K452", "text": "Dynamic Elastic Modulus (ED) at 500°C=181.0GPa"}
{"id": "K452", "text": "Shear Modulus (G) at 500°C=68.0GPa"}
{"id": "K452", "text": "Poisson's Ratio (μ) at 500°C=0.33"}
{"id": "K452", "text": "Dynamic Elastic Modulus (ED) at 600°C=174.0GPa"}
{"id": "K452", "text": "Shear Modulus (G) at 600°C=65.0GPa"}
{"id": "K452", "text": "Poisson's Ratio (μ) at 600°C=0.34"}
{"id": "K452", "text": "Dynamic Elastic Modulus (ED) at 700°C=166.0GPa"}
{"id": "K452", "text": "Shear Modulus (G) at 700°C=62.0GPa"}
{"id": "K452", "text": "Poisson's Ratio (μ) at 700°C=0.34"}
{"id": "K452", "text": "Dynamic Elastic Modulus (ED) at 800°C=158.0GPa"}
{"id": "K452", "text": "Shear Modulus (G) at 800°C=58.0GPa"}
{"id": "K452", "text": "Poisson's Ratio (μ) at 800°C=0.36"}
{"id": "K452", "text": "Dynamic Elastic Modulus (ED) at 900°C=149.0GPa"}
{"id": "K452", "text": "Shear Modulus (G) at 900°C=55.0GPa"}
{"id": "K452", "text": "Poisson's Ratio (μ) at 900°C=0.36"}
{"id": "K452", "text": "Dynamic Elastic Modulus (ED) at 1000°C=139.0GPa"}
{"id": "K452", "text": "Shear Modulus (G) at 1000°C=51.0GPa"}
{"id": "K452", "text": "Poisson's Ratio (μ) at 1000°C=0.36"}
{"id": "GH2130", "text": "Shear Modulus (G) at 20°C=73.0GPa"}
{"id": "GH2130", "text": "Shear Modulus (G) at 100°C=71.0GPa"}
{"id": "GH2130", "text": "Shear Modulus (G) at 200°C=67.0GPa"}
{"id": "GH2130", "text": "Shear Modulus (G) at 300°C=64.0GPa"}
{"id": "GH2130", "text": "Shear Modulus (G) at 400°C=61.0GPa"}
{"id": "GH2130", "text": "Shear Modulus (G) at 500°C=57.0GPa"}
{"id": "GH2130", "text": "Shear Modulus (G) at 600°C=54.0GPa"}
{"id": "GH2130", "text": "Shear Modulus (G) at 700°C=51.0GPa"}
{"id": "GH2130", "text": "Shear Modulus (G) at 800°C=49.0GPa"}
{"id": "GH2130", "text": "Shear Modulus (G) at 900°C=39.0GPa"}
{"id": "GH2130", "text": "Poisson's Ratio (μ) at 20°C=0.3"}
{"id": "GH2130", "text": "Poisson's Ratio (μ) at 100°C=0.31"}
{"id": "GH2130", "text": "Poisson's Ratio (μ) at 200°C=0.31"}
{"id": "GH2130", "text": "Poisson's Ratio (μ) at 300°C=0.32"}
{"id": "GH2130", "text": "Poisson's Ratio (μ) at 400°C=0.32"}
{"id": "GH2130", "text": "Poisson's Ratio (μ) at 500°C=0.33"}
{"id": "GH2130", "text": "Poisson's Ratio (μ) at 600°C=0.34"}
{"id": "GH2130", "text": "Poisson's Ratio (μ) at 700°C=0.35"}
{"id": "GH2130", "text": "Poisson's Ratio (μ) at 800°C=0.35"}
{"id": "GH2130", "text": "Poisson's Ratio (μ) at 900°C=0.38"}
{"id": "K465", "text": "Shear Modulus (G) at 20°C=81.5GPa"}
{"id": "K465", "text": "Shear Modulus (G) at 100°C=80.0GPa"}
{"id": "K465", "text": "Shear Modulus (G) at 200°C=79.0GPa"}
{"id": "K465", "text": "Shear Modulus (G) at 300°C=77.0GPa"}
{"id": "K465", "text": "Shear Modulus (G) at 400°C=75.0GPa"}
{"id": "K465", "text": "Shear Modulus (G) at 500°C=72.0GPa"}
{"id": "K465", "text": "Shear Modulus (G) at 600°C=70.0GPa"}
{"id": "K465", "text": "Shear Modulus (G) at 700°C=67.0GPa"}
{"id": "K465", "text": "Shear Modulus (G) at 800°C=64.0GPa"}
{"id": "K465", "text": "Shear Modulus (G) at 900°C=60.0GPa"}
{"id": "K465", "text": "Shear Modulus (G) at 1000°C=55.0GPa"}
{"id": "K465", "text": "Poisson's Ratio (μ) at 20°C=0.335"}
{"id": "K465", "text": "Poisson's Ratio (μ) at 100°C=0.34"}
{"id": "K465", "text": "Poisson's Ratio (μ) at 200°C=0.34"}
{"id": "K465", "text": "Poisson's Ratio (μ) at 300°C=0.34"}
{"id": "K465", "text": "Poisson's Ratio (μ) at 400°C=0.34"}
{"id": "K465", "text": "Poisson's Ratio (μ) at 500°C=0.35"}
{"id": "K465", "text": "Poisson's Ratio (μ) at 600°C=0.35"}
{"id": "K465", "text": "Poisson's Ratio (μ) at 700°C=0.35"}
{"id": "K465", "text": "Poisson's Ratio (μ) at 800°C=0.35"}
{"id": "K465", "text": "Poisson's Ratio (μ) at 900°C=0.36"}
{"id": "K465", "text": "Poisson's Ratio (μ) at 1000°C=0.38"}
{"id": "GH2135", "text": "Dynamic Elastic Modulus (ED) at 20°C=200.0GPa"}
{"id": "GH2135", "text": "Dynamic Elastic Modulus (ED) at 100°C=196.0GPa"}
{"id": "GH2135", "text": "Dynamic Elastic Modulus (ED) at 200°C=189.0GPa"}
{"id": "GH2135", "text": "Dynamic Elastic Modulus (ED) at 300°C=183.0GPa"}
{"id": "GH2135", "text": "Dynamic Elastic Modulus (ED) at 400°C=176.0GPa"}
{"id": "GH2135", "text": "Dynamic Elastic Modulus (ED) at 500°C=169.0GPa"}
{"id": "GH2135", "text": "Dynamic Elastic Modulus (ED) at 600°C=165.0GPa"}
{"id": "GH2135", "text": "Dynamic Elastic Modulus (ED) at 700°C=150.0GPa"}
{"id": "GH2135", "text": "Dynamic Elastic Modulus (ED) at 750°C=155.0GPa"}
{"id": "GH2135", "text": "Dynamic Elastic Modulus (ED) at 800°C=147.0GPa"}
{"id": "GH2135", "text": "Dynamic Elastic Modulus (ED) at 900°C=134.0GPa"}
{"id": "GH2135", "text": "Shear Modulus (G) at 20°C=79.4GPa"}
{"id": "GH2135", "text": "Shear Modulus (G) at 100°C=76.4GPa"}
{"id": "GH2135", "text": "Shear Modulus (G) at 200°C=72.5GPa"}
{"id": "GH2135", "text": "Shear Modulus (G) at 300°C=70.6GPa"}
{"id": "GH2135", "text": "Shear Modulus (G) at 400°C=66.6GPa"}
{"id": "GH2135", "text": "Shear Modulus (G) at 500°C=62.7GPa"}
{"id": "GH2135", "text": "Shear Modulus (G) at 600°C=60.8GPa"}
{"id": "GH2135", "text": "Shear Modulus (G) at 700°C=58.8GPa"}
{"id": "GH2135", "text": "Shear Modulus (G) at 750°C=57.8GPa"}
{"id": "GH2135", "text": "Shear Modulus (G) at 800°C=56.8GPa"}
{"id": "GH2136", "text": "Dynamic Elastic Modulus (ED) at 20°C=197.0GPa"}
{"id": "GH2136", "text": "Dynamic Elastic Modulus (ED) at 600°C=163.0GPa"}
{"id": "GH2136", "text": "Dynamic Elastic Modulus (ED) at 700°C=156.0GPa"}
{"id": "GH2136", "text": "Dynamic Elastic Modulus (ED) at 800°C=147.0GPa"}
{"id": "GH2136", "text": "Shear Modulus (G) at 20°C=78.4GPa"}
{"id": "GH2136", "text": "Shear Modulus (G) at 100°C=75.5GPa"}
{"id": "GH2136", "text": "Shear Modulus (G) at 200°C=71.5GPa"}
{"id": "GH2136", "text": "Shear Modulus (G) at 300°C=67.6GPa"}
{"id": "GH2136", "text": "Shear Modulus (G) at 400°C=64.9GPa"}
{"id": "GH2136", "text": "Shear Modulus (G) at 500°C=62.7GPa"}
{"id": "GH2136", "text": "Shear Modulus (G) at 600°C=59.8GPa"}
{"id": "GH2136", "text": "Poisson's Ratio (μ) at 20°C=0.27"}
{"id": "GH2136", "text": "Poisson's Ratio (μ) at 100°C=0.29"}
{"id": "GH2136", "text": "Poisson's Ratio (μ) at 200°C=0.29"}
{"id": "GH2136", "text": "Poisson's Ratio (μ) at 300°C=0.3"}
{"id": "GH2136", "text": "Poisson's Ratio (μ) at 400°C=0.32"}
{"id": "GH2136", "text": "Poisson's Ratio (μ) at 500°C=0.32"}
{"id": "GH2136", "text": "Poisson's Ratio (μ) at 600°C=0.34"}
{"id": "K487", "text": "Shear Modulus (G) at 20°C=76.0GPa"}
{"id": "K487", "text": "Shear Modulus (G) at 100°C=74.0GPa"}
{"id": "K487", "text": "Shear Modulus (G) at 300°C=71.9GPa"}
{"id": "K487", "text": "Shear Modulus (G) at 400°C=70.1GPa"}
{"id": "K487", "text": "Shear Modulus (G) at 500°C=68.3GPa"}
{"id": "K487", "text": "Shear Modulus (G) at 600°C=66.4GPa"}
{"id": "K487", "text": "Shear Modulus (G) at 700°C=64.2GPa"}
{"id": "K487", "text": "Shear Modulus (G) at 800°C=61.8GPa"}
{"id": "K487", "text": "Shear Modulus (G) at 850°C=58.9GPa"}
{"id": "K487", "text": "Shear Modulus (G) at 900°C=55.4GPa"}
{"id": "K487", "text": "Shear Modulus (G) at 950°C=51.2GPa"}
{"id": "K487", "text": "Shear Modulus (G) at 1000°C=76.0GPa"}
{"id": "K487", "text": "Poisson's Ratio (μ) at 20°C=0.26"}
{"id": "K487", "text": "Poisson's Ratio (μ) at 100°C=0.25"}
{"id": "K487", "text": "Poisson's Ratio (μ) at 300°C=0.25"}
{"id": "K487", "text": "Poisson's Ratio (μ) at 400°C=0.26"}
{"id": "K487", "text": "Poisson's Ratio (μ) at 500°C=0.26"}
{"id": "K487", "text": "Poisson's Ratio (μ) at 600°C=0.26"}
{"id": "K487", "text": "Poisson's Ratio (μ) at 700°C=0.26"}
{"id": "K487", "text": "Poisson's Ratio (μ) at 800°C=0.27"}
{"id": "K487", "text": "Poisson's Ratio (μ) at 850°C=0.27"}
{"id": "K487", "text": "Poisson's Ratio (μ) at 900°C=0.27"}
{"id": "K487", "text": "Poisson's Ratio (μ) at 950°C=0.26"}
{"id": "K487", "text": "Poisson's Ratio (μ) at 1000°C=0.26"}
{"id": "GH2150", "text": "Dynamic Elastic Modulus (ED) at 20°C=204.0GPa"}
{"id": "GH2150", "text": "Dynamic Elastic Modulus (ED) at 100°C=200.0GPa"}
{"id": "GH2150", "text": "Dynamic Elastic Modulus (ED) at 200°C=195.0GPa"}
{"id": "GH2150", "text": "Dynamic Elastic Modulus (ED) at 300°C=189.0GPa"}
{"id": "GH2150", "text": "Dynamic Elastic Modulus (ED) at 400°C=184.0GPa"}
{"id": "GH2150", "text": "Dynamic Elastic Modulus (ED) at 500°C=178.0GPa"}
{"id": "GH2150", "text": "Dynamic Elastic Modulus (ED) at 600°C=171.0GPa"}
{"id": "GH2150", "text": "Dynamic Elastic Modulus (ED) at 700°C=165.0GPa"}
{"id": "GH2150", "text": "Dynamic Elastic Modulus (ED) at 800°C=157.0GPa"}
{"id": "GH2150", "text": "Dynamic Elastic Modulus (ED) at 900°C=144.0GPa"}
{"id": "GH2150", "text": "Dynamic Elastic Modulus (ED) at 1000°C=135.0GPa"}
{"id": "K4002", "text": "Shear Modulus (G) at 20°C=79.0GPa"}
{"id": "K4002", "text": "Shear Modulus (G) at 100°C=78.0GPa"}
{"id": "K4002", "text": "Shear Modulus (G) at 200°C=77.0GPa"}
{"id": "K4002", "text": "Shear Modulus (G) at 300°C=75.0GPa"}
{"id": "K4002", "text": "Shear Modulus (G) at 400°C=72.0GPa"}
{"id": "K4002", "text": "Shear Modulus (G) at 500°C=71.0GPa"}
{"id": "K4002", "text": "Shear Modulus (G) at 600°C=68.0GPa"}
{"id": "K4002", "text": "Shear Modulus (G) at 700°C=65.0GPa"}
{"id": "K4002", "text": "Shear Modulus (G) at 800°C=62.0GPa"}
{"id": "K4002", "text": "Shear Modulus (G) at 900°C=58.0GPa"}
{"id": "K4002", "text": "Shear Modulus (G) at 1000°C=54.0GPa"}
{"id": "K4002", "text": "Poisson's Ratio (μ) at 20°C=0.223"}
{"id": "K4002", "text": "Poisson's Ratio (μ) at 100°C=0.204"}
{"id": "K4002", "text": "Poisson's Ratio (μ) at 200°C=0.206"}
{"id": "K4002", "text": "Poisson's Ratio (μ) at 300°C=0.206"}
{"id": "K4002", "text": "Poisson's Ratio (μ) at 400°C=0.223"}
{"id": "K4002", "text": "Poisson's Ratio (μ) at 500°C=0.19"}
{"id": "K4002", "text": "Poisson's Ratio (μ) at 600°C=0.198"}
{"id": "K4002", "text": "Poisson's Ratio (μ) at 700°C=0.199"}
{"id": "K4002", "text": "Poisson's Ratio (μ) at 800°C=0.217"}
{"id": "K4002", "text": "Poisson's Ratio (μ) at 900°C=0.286"}
{"id": "K4002", "text": "Poisson's Ratio (μ) at 1000°C=0.253"}
{"id": "GH2302 and K232", "text": "Shear Modulus (G) at 20°C=77.0GPa"}
{"id": "GH2302 and K232", "text": "Shear Modulus (G) at 400°C=68.0GPa"}
{"id": "GH2302 and K232", "text": "Shear Modulus (G) at 500°C=65.0GPa"}
{"id": "GH2302 and K232", "text": "Shear Modulus (G) at 600°C=63.0GPa"}
{"id": "GH2302 and K232", "text": "Shear Modulus (G) at 700°C=60.0GPa"}
{"id": "GH2302 and K232", "text": "Shear Modulus (G) at 800°C=56.0GPa"}
{"id": "GH2302 and K232", "text": "Shear Modulus (G) at 900°C=52.0GPa"}
{"id": "GH2302 and K232", "text": "Poisson's Ratio (μ) at 20°C=0.27"}
{"id": "GH2302 and K232", "text": "Poisson's Ratio (μ) at 400°C=0.29"}
{"id": "GH2302 and K232", "text": "Poisson's Ratio (μ) at 500°C=0.3"}
{"id": "GH2302 and K232", "text": "Poisson's Ratio (μ) at 600°C=0.3"}
{"id": "GH2302 and K232", "text": "Poisson's Ratio (μ) at 700°C=0.3"}
{"id": "GH2302 and K232", "text": "Poisson's Ratio (μ) at 800°C=0.33"}
{"id": "GH2302 and K232", "text": "Poisson's Ratio (μ) at 900°C=0.35"}
{"id": "GH2328", "text": "Shear Modulus (G) at 20°C=76.8GPa"}
{"id": "GH2328", "text": "Shear Modulus (G) at 100°C=76.0GPa"}
{"id": "GH2328", "text": "Shear Modulus (G) at 200°C=74.0GPa"}
{"id": "GH2328", "text": "Shear Modulus (G) at 300°C=71.0GPa"}
{"id": "GH2328", "text": "Shear Modulus (G) at 400°C=68.0GPa"}
{"id": "GH2328", "text": "Shear Modulus (G) at 500°C=64.0GPa"}
{"id": "GH2328", "text": "Shear Modulus (G) at 550°C=62.0GPa"}
{"id": "GH2328", "text": "Shear Modulus (G) at 600°C=60.0GPa"}
{"id": "GH2328", "text": "Shear Modulus (G) at 650°C=58.0GPa"}
{"id": "GH2328", "text": "Poisson's Ratio (μ) at 20°C=0.307"}
{"id": "GH2328", "text": "Poisson's Ratio (μ) at 100°C=0.31"}
{"id": "GH2328", "text": "Poisson's Ratio (μ) at 200°C=0.31"}
{"id": "GH2328", "text": "Poisson's Ratio (μ) at 300°C=0.32"}
{"id": "GH2328", "text": "Poisson's Ratio (μ) at 400°C=0.32"}
{"id": "GH2328", "text": "Poisson's Ratio (μ) at 500°C=0.33"}
{"id": "GH2328", "text": "Poisson's Ratio (μ) at 550°C=0.34"}
{"id": "GH2328", "text": "Poisson's Ratio (μ) at 600°C=0.34"}
{"id": "GH2328", "text": "Poisson's Ratio (μ) at 650°C=0.35"}
{"id": "K4169", "text": "Dynamic Elastic Modulus (ED) at 20°C=186.0GPa"}
{"id": "K4169", "text": "Dynamic Elastic Modulus (ED) at 100°C=181.0GPa"}
{"id": "K4169", "text": "Dynamic Elastic Modulus (ED) at 200°C=176.0GPa"}
{"id": "K4169", "text": "Dynamic Elastic Modulus (ED) at 300°C=170.0GPa"}
{"id": "K4169", "text": "Dynamic Elastic Modulus (ED) at 400°C=164.0GPa"}
{"id": "K4169", "text": "Dynamic Elastic Modulus (ED) at 500°C=159.0GPa"}
{"id": "K4169", "text": "Dynamic Elastic Modulus (ED) at 600°C=153.0GPa"}
{"id": "K4169", "text": "Dynamic Elastic Modulus (ED) at 700°C=146.0GPa"}
{"id": "K4222", "text": "Dynamic Elastic Modulus (ED) at 20°C=199.0GPa"}
{"id": "K4222", "text": "Dynamic Elastic Modulus (ED) at 100°C=197.0GPa"}
{"id": "K4222", "text": "Dynamic Elastic Modulus (ED) at 200°C=192.0GPa"}
{"id": "K4222", "text": "Dynamic Elastic Modulus (ED) at 300°C=186.0GPa"}
{"id": "K4222", "text": "Dynamic Elastic Modulus (ED) at 400°C=179.0GPa"}
{"id": "K4222", "text": "Dynamic Elastic Modulus (ED) at 500°C=173.0GPa"}
{"id": "K4222", "text": "Dynamic Elastic Modulus (ED) at 600°C=166.0GPa"}
{"id": "K4222", "text": "Dynamic Elastic Modulus (ED) at 700°C=159.0GPa"}
{"id": "K4222", "text": "Dynamic Elastic Modulus (ED) at 800°C=150.0GPa"}
{"id": "K4222", "text": "Dynamic Elastic Modulus (ED) at 900°C=139.0GPa"}
{"id": "K4222", "text": "Dynamic Elastic Modulus (ED) at 1000°C=124.0GPa"}
{"id": "GH1035", "text": "Dynamic Elastic Modulus (ED) at 20°C=199.0GPa"}
{"id": "GH1035", "text": "Dynamic Elastic Modulus (ED) at 700°C=159.0GPa"}
{"id": "GH1035", "text": "Dynamic Elastic Modulus (ED) at 800°C=149.0GPa"}
{"id": "GH1035", "text": "Dynamic Elastic Modulus (ED) at 900°C=142.0GPa"}
{"id": "K2136", "text": "Dynamic Elastic Modulus (ED) at 20°C=205.0GPa"}
{"id": "K2136", "text": "Dynamic Elastic Modulus (ED) at 100°C=199.0GPa"}
{"id": "K2136", "text": "Dynamic Elastic Modulus (ED) at 200°C=190.0GPa"}
{"id": "K2136", "text": "Dynamic Elastic Modulus (ED) at 300°C=182.0GPa"}
{"id": "K2136", "text": "Dynamic Elastic Modulus (ED) at 400°C=173.0GPa"}
{"id": "K2136", "text": "Dynamic Elastic Modulus (ED) at 500°C=166.0GPa"}
{"id": "K2136", "text": "Dynamic Elastic Modulus (ED) at 600°C=157.0GPa"}
{"id": "K2136", "text": "Dynamic Elastic Modulus (ED) at 700°C=150.0GPa"}
{"id": "GH2761", "text": "Dynamic Elastic Modulus (ED) at 13°C=205.0GPa"}
{"id": "GH2761", "text": "Dynamic Elastic Modulus (ED) at 100°C=204.0GPa"}
{"id": "GH2761", "text": "Dynamic Elastic Modulus (ED) at 150°C=202.0GPa"}
{"id": "GH2761", "text": "Dynamic Elastic Modulus (ED) at 200°C=200.0GPa"}
{"id": "GH2761", "text": "Dynamic Elastic Modulus (ED) at 250°C=198.0GPa"}
{"id": "GH2761", "text": "Dynamic Elastic Modulus (ED) at 300°C=195.0GPa"}
{"id": "GH2761", "text": "Dynamic Elastic Modulus (ED) at 350°C=191.0GPa"}
{"id": "GH2761", "text": "Dynamic Elastic Modulus (ED) at 400°C=188.0GPa"}
{"id": "GH2761", "text": "Dynamic Elastic Modulus (ED) at 450°C=183.0GPa"}
{"id": "GH2761", "text": "Dynamic Elastic Modulus (ED) at 500°C=179.0GPa"}
{"id": "GH2761", "text": "Dynamic Elastic Modulus (ED) at 550°C=176.0GPa"}
{"id": "GH2761", "text": "Dynamic Elastic Modulus (ED) at 600°C=172.0GPa"}
{"id": "GH2761", "text": "Dynamic Elastic Modulus (ED) at 650°C=168.0GPa"}
{"id": "GH2761", "text": "Dynamic Elastic Modulus (ED) at 700°C=163.0GPa"}
{"id": "GH2761", "text": "Dynamic Elastic Modulus (ED) at 750°C=159.0GPa"}
{"id": "GH2761", "text": "Dynamic Elastic Modulus (ED) at 800°C=154.0GPa"}
{"id": "GH2761", "text": "Dynamic Elastic Modulus (ED) at 850°C=148.0GPa"}
{"id": "GH2761", "text": "Dynamic Elastic Modulus (ED) at 900°C=133.0GPa"}
{"id": "GH2761", "text": "Shear Modulus (G) at 13°C=78.3GPa"}
{"id": "GH2761", "text": "Shear Modulus (G) at 100°C=77.5GPa"}
{"id": "GH2761", "text": "Shear Modulus (G) at 150°C=76.8GPa"}
{"id": "GH2761", "text": "Shear Modulus (G) at 200°C=76.1GPa"}
{"id": "GH2761", "text": "Shear Modulus (G) at 250°C=75.1GPa"}
{"id": "GH2761", "text": "Shear Modulus (G) at 300°C=73.9GPa"}
{"id": "GH2761", "text": "Shear Modulus (G) at 350°C=72.6GPa"}
{"id": "GH2761", "text": "Shear Modulus (G) at 400°C=71.2GPa"}
{"id": "GH2761", "text": "Shear Modulus (G) at 450°C=69.6GPa"}
{"id": "GH2761", "text": "Shear Modulus (G) at 500°C=68.1GPa"}
{"id": "GH2761", "text": "Shear Modulus (G) at 550°C=66.5GPa"}
{"id": "GH2761", "text": "Shear Modulus (G) at 600°C=64.8GPa"}
{"id": "GH2761", "text": "Shear Modulus (G) at 650°C=63.2GPa"}
{"id": "GH2761", "text": "Shear Modulus (G) at 700°C=61.0GPa"}
{"id": "GH2761", "text": "Shear Modulus (G) at 750°C=59.5GPa"}
{"id": "GH2761", "text": "Shear Modulus (G) at 800°C=57.8GPa"}
{"id": "GH2761", "text": "Poisson's Ratio (μ) at 13°C=0.31"}
{"id": "GH2761", "text": "Poisson's Ratio (μ) at 100°C=0.315"}
{"id": "GH2761", "text": "Poisson's Ratio (μ) at 200°C=0.315"}
{"id": "GH2761", "text": "Poisson's Ratio (μ) at 300°C=0.32"}
{"id": "GH2761", "text": "Poisson's Ratio (μ) at 400°C=0.32"}
{"id": "GH2761", "text": "Poisson's Ratio (μ) at 500°C=0.32"}
{"id": "GH2761", "text": "Poisson's Ratio (μ) at 600°C=0.32"}
{"id": "GH2761", "text": "Poisson's Ratio (μ) at 700°C=0.33"}
{"id": "GH2761", "text": "Poisson's Ratio (μ) at 800°C=0.33"}
{"id": "GH2787", "text": "Dynamic Elastic Modulus (ED) at 20°C=214.0GPa"}
{"id": "GH2787", "text": "Dynamic Elastic Modulus (ED) at 600°C=170.0GPa"}
{"id": "GH2787", "text": "Dynamic Elastic Modulus (ED) at 700°C=163.0GPa"}
{"id": "GH2787", "text": "Dynamic Elastic Modulus (ED) at 750°C=153.0GPa"}
{"id": "GH2787", "text": "Dynamic Elastic Modulus (ED) at 800°C=148.0GPa"}
{"id": "K4537", "text": "Dynamic Elastic Modulus (ED) at 20°C=212.0GPa"}
{"id": "K4537", "text": "Dynamic Elastic Modulus (ED) at 100°C=210.5GPa"}
{"id": "K4537", "text": "Dynamic Elastic Modulus (ED) at 200°C=207.5GPa"}
{"id": "K4537", "text": "Dynamic Elastic Modulus (ED) at 300°C=202.5GPa"}
{"id": "K4537", "text": "Dynamic Elastic Modulus (ED) at 400°C=196.5GPa"}
{"id": "K4537", "text": "Dynamic Elastic Modulus (ED) at 500°C=189.5GPa"}
{"id": "K4537", "text": "Dynamic Elastic Modulus (ED) at 600°C=184.5GPa"}
{"id": "K4537", "text": "Dynamic Elastic Modulus (ED) at 700°C=177.5GPa"}
{"id": "K4537", "text": "Dynamic Elastic Modulus (ED) at 800°C=169.0GPa"}
{"id": "K4537", "text": "Dynamic Elastic Modulus (ED) at 900°C=160.0GPa"}
{"id": "K4537", "text": "Dynamic Elastic Modulus (ED) at 1000°C=148.0GPa"}
{"id": "K4537", "text": "Shear Modulus (G) at 20°C=81.0GPa"}
{"id": "K4537", "text": "Shear Modulus (G) at 100°C=80.0GPa"}
{"id": "K4537", "text": "Shear Modulus (G) at 200°C=77.0GPa"}
{"id": "K4537", "text": "Shear Modulus (G) at 300°C=75.0GPa"}
{"id": "K4537", "text": "Shear Modulus (G) at 400°C=74.0GPa"}
{"id": "K4537", "text": "Shear Modulus (G) at 500°C=70.0GPa"}
{"id": "K4537", "text": "Shear Modulus (G) at 600°C=65.0GPa"}
{"id": "K4537", "text": "Shear Modulus (G) at 700°C=64.0GPa"}
{"id": "K4537", "text": "Shear Modulus (G) at 800°C=62.0GPa"}
{"id": "K4537", "text": "Shear Modulus (G) at 900°C=57.0GPa"}
{"id": "K4537", "text": "Shear Modulus (G) at 1000°C=53.0GPa"}
{"id": "K4537", "text": "Poisson's Ratio (μ) at 20°C=0.31"}
{"id": "K4537", "text": "Poisson's Ratio (μ) at 100°C=0.31"}
{"id": "K4537", "text": "Poisson's Ratio (μ) at 200°C=0.35"}
{"id": "K4537", "text": "Poisson's Ratio (μ) at 300°C=0.34"}
{"id": "K4537", "text": "Poisson's Ratio (μ) at 400°C=0.33"}
{"id": "K4537", "text": "Poisson's Ratio (μ) at 500°C=0.36"}
{"id": "K4537", "text": "Poisson's Ratio (μ) at 600°C=0.42"}
{"id": "K4537", "text": "Poisson's Ratio (μ) at 700°C=0.39"}
{"id": "K4537", "text": "Poisson's Ratio (μ) at 800°C=0.37"}
{"id": "K4537", "text": "Poisson's Ratio (μ) at 900°C=0.4"}
{"id": "K4537", "text": "Poisson's Ratio (μ) at 1000°C=0.4"}
{"id": "GH2901", "text": "Dynamic Elastic Modulus (ED) at 20°C=204.0GPa"}
{"id": "GH2901", "text": "Dynamic Elastic Modulus (ED) at 100°C=200.0GPa"}
{"id": "GH2901", "text": "Dynamic Elastic Modulus (ED) at 200°C=194.0GPa"}
{"id": "GH2901", "text": "Dynamic Elastic Modulus (ED) at 300°C=186.0GPa"}
{"id": "GH2901", "text": "Dynamic Elastic Modulus (ED) at 400°C=179.0GPa"}
{"id": "GH2901", "text": "Dynamic Elastic Modulus (ED) at 500°C=174.0GPa"}
{"id": "GH2901", "text": "Dynamic Elastic Modulus (ED) at 600°C=167.0GPa"}
{"id": "GH2901", "text": "Dynamic Elastic Modulus (ED) at 700°C=160.0GPa"}
{"id": "GH2901", "text": "Dynamic Elastic Modulus (ED) at 800°C=150.0GPa"}
{"id": "GH2901", "text": "Dynamic Elastic Modulus (ED) at 900°C=144.0GPa"}
{"id": "GH2901", "text": "Shear Modulus (G) at 20°C=76.0GPa"}
{"id": "GH2901", "text": "Shear Modulus (G) at 300°C=68.0GPa"}
{"id": "GH2901", "text": "Shear Modulus (G) at 400°C=67.0GPa"}
{"id": "GH2901", "text": "Shear Modulus (G) at 500°C=65.0GPa"}
{"id": "GH2901", "text": "Shear Modulus (G) at 600°C=63.0GPa"}
{"id": "K4648", "text": "Elastic Modulus (E) at 20°C=176.0GPa"}
{"id": "K4648", "text": "Shear Modulus (G) at 20°C=68.5GPa"}
{"id": "K4648", "text": "Poisson's Ratio (μ) at 20°C=0.28"}
{"id": "K4648", "text": "Elastic Modulus (E) at 100°C=172.3GPa"}
{"id": "K4648", "text": "Shear Modulus (G) at 100°C=67.3GPa"}
{"id": "K4648", "text": "Poisson's Ratio (μ) at 100°C=0.28"}
{"id": "K4648", "text": "Elastic Modulus (E) at 200°C=167.8GPa"}
{"id": "K4648", "text": "Shear Modulus (G) at 200°C=65.5GPa"}
{"id": "K4648", "text": "Poisson's Ratio (μ) at 200°C=0.28"}
{"id": "K4648", "text": "Elastic Modulus (E) at 300°C=162.9GPa"}
{"id": "K4648", "text": "Shear Modulus (G) at 300°C=63.5GPa"}
{"id": "K4648", "text": "Poisson's Ratio (μ) at 300°C=0.28"}
{"id": "K4648", "text": "Elastic Modulus (E) at 400°C=156.8GPa"}
{"id": "K4648", "text": "Shear Modulus (G) at 400°C=61.5GPa"}
{"id": "K4648", "text": "Poisson's Ratio (μ) at 400°C=0.28"}
{"id": "K4648", "text": "Elastic Modulus (E) at 500°C=151.8GPa"}
{"id": "K4648", "text": "Shear Modulus (G) at 500°C=59.6GPa"}
{"id": "K4648", "text": "Poisson's Ratio (μ) at 500°C=0.27"}
{"id": "K4648", "text": "Elastic Modulus (E) at 600°C=146.7GPa"}
{"id": "K4648", "text": "Shear Modulus (G) at 600°C=57.4GPa"}
{"id": "K4648", "text": "Poisson's Ratio (μ) at 600°C=0.28"}
{"id": "K4648", "text": "Elastic Modulus (E) at 700°C=141.2GPa"}
{"id": "K4648", "text": "Shear Modulus (G) at 700°C=55.1GPa"}
{"id": "K4648", "text": "Poisson's Ratio (μ) at 700°C=0.28"}
{"id": "K4648", "text": "Elastic Modulus (E) at 800°C=134.7GPa"}
{"id": "K4648", "text": "Shear Modulus (G) at 800°C=52.6GPa"}
{"id": "K4648", "text": "Poisson's Ratio (μ) at 800°C=0.28"}
{"id": "K4648", "text": "Elastic Modulus (E) at 900°C=125.7GPa"}
{"id": "K4648", "text": "Shear Modulus (G) at 900°C=49.2GPa"}
{"id": "K4648", "text": "Poisson's Ratio (μ) at 900°C=0.28"}
{"id": "GH2903", "text": "Dynamic Elastic Modulus (ED) at 20°C=165.0GPa"}
{"id": "GH2903", "text": "Dynamic Elastic Modulus (ED) at 100°C=164.0GPa"}
{"id": "GH2903", "text": "Dynamic Elastic Modulus (ED) at 200°C=163.0GPa"}
{"id": "GH2903", "text": "Dynamic Elastic Modulus (ED) at 300°C=162.0GPa"}
{"id": "GH2903", "text": "Dynamic Elastic Modulus (ED) at 400°C=161.0GPa"}
{"id": "GH2903", "text": "Dynamic Elastic Modulus (ED) at 500°C=159.0GPa"}
{"id": "GH2903", "text": "Dynamic Elastic Modulus (ED) at 600°C=158.0GPa"}
{"id": "GH2903", "text": "Dynamic Elastic Modulus (ED) at 700°C=156.0GPa"}
{"id": "GH2903", "text": "Dynamic Elastic Modulus (ED) at 800°C=144.0GPa"}
{"id": "GH2903", "text": "Dynamic Elastic Modulus (ED) at 900°C=141.0GPa"}
{"id": "GH2907", "text": "Shear Modulus (G) at 20°C=59.5GPa"}
{"id": "GH2907", "text": "Shear Modulus (G) at 100°C=59.9GPa"}
{"id": "GH2907", "text": "Shear Modulus (G) at 200°C=60.6GPa"}
{"id": "GH2907", "text": "Shear Modulus (G) at 300°C=61.4GPa"}
{"id": "GH2907", "text": "Shear Modulus (G) at 400°C=62.1GPa"}
{"id": "GH2907", "text": "Shear Modulus (G) at 500°C=61.2GPa"}
{"id": "GH2907", "text": "Shear Modulus (G) at 600°C=59.2GPa"}
{"id": "GH2907", "text": "Shear Modulus (G) at 650°C=58.1GPa"}
{"id": "GH2907", "text": "Shear Modulus (G) at 700°C=56.8GPa"}
{"id": "GH2907", "text": "Poisson's Ratio (μ) at 20°C=0.33"}
{"id": "GH2907", "text": "Poisson's Ratio (μ) at 100°C=0.33"}
{"id": "GH2907", "text": "Poisson's Ratio (μ) at 200°C=0.32"}
{"id": "GH2907", "text": "Poisson's Ratio (μ) at 300°C=0.32"}
{"id": "GH2907", "text": "Poisson's Ratio (μ) at 400°C=0.31"}
{"id": "GH2907", "text": "Poisson's Ratio (μ) at 500°C=0.32"}
{"id": "GH2907", "text": "Poisson's Ratio (μ) at 600°C=0.33"}
{"id": "GH2907", "text": "Poisson's Ratio (μ) at 650°C=0.33"}
{"id": "GH2907", "text": "Poisson's Ratio (μ) at 700°C=0.33"}
{"id": "K4951", "text": "Dynamic Elastic Modulus (ED) at 20°C=195.9GPa"}
{"id": "K4951", "text": "Dynamic Elastic Modulus (ED) at 100°C=195.0GPa"}
{"id": "K4951", "text": "Dynamic Elastic Modulus (ED) at 200°C=191.0GPa"}
{"id": "K4951", "text": "Dynamic Elastic Modulus (ED) at 300°C=187.0GPa"}
{"id": "K4951", "text": "Dynamic Elastic Modulus (ED) at 400°C=182.0GPa"}
{"id": "K4951", "text": "Dynamic Elastic Modulus (ED) at 500°C=177.0GPa"}
{"id": "K4951", "text": "Dynamic Elastic Modulus (ED) at 600°C=171.0GPa"}
{"id": "K4951", "text": "Dynamic Elastic Modulus (ED) at 700°C=164.0GPa"}
{"id": "K4951", "text": "Dynamic Elastic Modulus (ED) at 800°C=156.0GPa"}
{"id": "K4951", "text": "Dynamic Elastic Modulus (ED) at 900°C=148.0GPa"}
{"id": "K4951", "text": "Dynamic Elastic Modulus (ED) at 1050°C=132.0GPa"}
{"id": "K4951", "text": "Dynamic Elastic Modulus (ED) at 1001°C=138.0GPa"}
{"id": "K4951", "text": "Shear Modulus (G) at 20°C=78.6GPa"}
{"id": "K4951", "text": "Shear Modulus (G) at 100°C=78.0GPa"}
{"id": "K4951", "text": "Shear Modulus (G) at 200°C=76.0GPa"}
{"id": "K4951", "text": "Shear Modulus (G) at 300°C=74.0GPa"}
{"id": "K4951", "text": "Shear Modulus (G) at 400°C=72.0GPa"}
{"id": "K4951", "text": "Shear Modulus (G) at 500°C=70.0GPa"}
{"id": "K4951", "text": "Shear Modulus (G) at 600°C=67.0GPa"}
{"id": "K4951", "text": "Shear Modulus (G) at 700°C=64.0GPa"}
{"id": "K4951", "text": "Shear Modulus (G) at 800°C=61.0GPa"}
{"id": "K4951", "text": "Shear Modulus (G) at 900°C=58.0GPa"}
{"id": "K4951", "text": "Shear Modulus (G) at 1050°C=51.0GPa"}
{"id": "K4951", "text": "Shear Modulus (G) at 1001°C=54.0GPa"}
{"id": "K4951", "text": "Poisson's Ratio (μ) at 20°C=0.246"}
{"id": "K4951", "text": "Poisson's Ratio (μ) at 100°C=0.25"}
{"id": "K4951", "text": "Poisson's Ratio (μ) at 200°C=0.26"}
{"id": "K4951", "text": "Poisson's Ratio (μ) at 300°C=0.26"}
{"id": "K4951", "text": "Poisson's Ratio (μ) at 400°C=0.26"}
{"id": "K4951", "text": "Poisson's Ratio (μ) at 500°C=0.26"}
{"id": "K4951", "text": "Poisson's Ratio (μ) at 600°C=0.28"}
{"id": "K4951", "text": "Poisson's Ratio (μ) at 700°C=0.28"}
{"id": "K4951", "text": "Poisson's Ratio (μ) at 800°C=0.28"}
{"id": "K4951", "text": "Poisson's Ratio (μ) at 900°C=0.28"}
{"id": "K4951", "text": "Poisson's Ratio (μ) at 1050°C=0.29"}
{"id": "K4951", "text": "Poisson's Ratio (μ) at 1001°C=0.28"}
{"id": "GH2984", "text": "Dynamic Elastic Modulus (ED) at 20°C=211.0GPa"}
{"id": "GH2984", "text": "Dynamic Elastic Modulus (ED) at 100°C=207.0GPa"}
{"id": "GH2984", "text": "Dynamic Elastic Modulus (ED) at 200°C=199.0GPa"}
{"id": "GH2984", "text": "Dynamic Elastic Modulus (ED) at 300°C=191.0GPa"}
{"id": "GH2984", "text": "Dynamic Elastic Modulus (ED) at 400°C=185.0GPa"}
{"id": "GH2984", "text": "Dynamic Elastic Modulus (ED) at 500°C=178.0GPa"}
{"id": "GH2984", "text": "Dynamic Elastic Modulus (ED) at 600°C=171.0GPa"}
{"id": "GH2984", "text": "Dynamic Elastic Modulus (ED) at 700°C=163.0GPa"}
{"id": "GH2984", "text": "Dynamic Elastic Modulus (ED) at 800°C=153.0GPa"}
{"id": "GH2984", "text": "Dynamic Elastic Modulus (ED) at 900°C=40.0GPa"}
{"id": "K640S", "text": "Dynamic Elastic Modulus (ED) at 20°C=218.7GPa"}
{"id": "K640S", "text": "Dynamic Elastic Modulus (ED) at 100°C=201.6GPa"}
{"id": "K640S", "text": "Dynamic Elastic Modulus (ED) at 200°C=194.9GPa"}
{"id": "K640S", "text": "Dynamic Elastic Modulus (ED) at 300°C=182.4GPa"}
{"id": "K640S", "text": "Dynamic Elastic Modulus (ED) at 400°C=178.6GPa"}
{"id": "K640S", "text": "Dynamic Elastic Modulus (ED) at 500°C=172.6GPa"}
{"id": "K640S", "text": "Dynamic Elastic Modulus (ED) at 600°C=161.8GPa"}
{"id": "K640S", "text": "Dynamic Elastic Modulus (ED) at 700°C=152.2GPa"}
{"id": "K640S", "text": "Dynamic Elastic Modulus (ED) at 800°C=142.6GPa"}
{"id": "K640S", "text": "Dynamic Elastic Modulus (ED) at 900°C=135.1GPa"}
{"id": "K640S", "text": "Dynamic Elastic Modulus (ED) at 1000°C=85.4GPa"}
{"id": "K640S", "text": "Dynamic Elastic Modulus (ED) at 1100°C=67.9GPa"}
{"id": "GH4033", "text": "Dynamic Elastic Modulus (ED) at 20°C=221.0GPa"}
{"id": "GH4033", "text": "Dynamic Elastic Modulus (ED) at 100°C=217.0GPa"}
{"id": "GH4033", "text": "Dynamic Elastic Modulus (ED) at 200°C=212.0GPa"}
{"id": "GH4033", "text": "Dynamic Elastic Modulus (ED) at 300°C=205.0GPa"}
{"id": "GH4033", "text": "Dynamic Elastic Modulus (ED) at 400°C=198.0GPa"}
{"id": "GH4033", "text": "Dynamic Elastic Modulus (ED) at 500°C=192.0GPa"}
{"id": "GH4033", "text": "Dynamic Elastic Modulus (ED) at 600°C=184.0GPa"}
{"id": "GH4033", "text": "Dynamic Elastic Modulus (ED) at 700°C=177.0GPa"}
{"id": "GH4033", "text": "Dynamic Elastic Modulus (ED) at 800°C=167.0GPa"}
{"id": "GH4033", "text": "Dynamic Elastic Modulus (ED) at 900°C=160.0GPa"}
{"id": "GH4037", "text": "Dynamic Elastic Modulus (ED) at 20°C=220.0GPa"}
{"id": "GH4037", "text": "Dynamic Elastic Modulus (ED) at 100°C=218.0GPa"}
{"id": "GH4037", "text": "Dynamic Elastic Modulus (ED) at 200°C=213.0GPa"}
{"id": "GH4037", "text": "Dynamic Elastic Modulus (ED) at 300°C=204.0GPa"}
{"id": "GH4037", "text": "Dynamic Elastic Modulus (ED) at 400°C=197.0GPa"}
{"id": "GH4037", "text": "Dynamic Elastic Modulus (ED) at 500°C=193.0GPa"}
{"id": "GH4037", "text": "Dynamic Elastic Modulus (ED) at 600°C=183.0GPa"}
{"id": "GH4037", "text": "Dynamic Elastic Modulus (ED) at 700°C=175.0GPa"}
{"id": "GH4037", "text": "Dynamic Elastic Modulus (ED) at 800°C=167.0GPa"}
{"id": "GH4037", "text": "Dynamic Elastic Modulus (ED) at 900°C=155.0GPa"}
{"id": "K6509", "text": "Dynamic Elastic Modulus (ED) at 20°C=237.663GPa"}
{"id": "K6509", "text": "Dynamic Elastic Modulus (ED) at 100°C=224.895GPa"}
{"id": "K6509", "text": "Dynamic Elastic Modulus (ED) at 200°C=208.178GPa"}
{"id": "K6509", "text": "Dynamic Elastic Modulus (ED) at 300°C=197.653GPa"}
{"id": "K6509", "text": "Dynamic Elastic Modulus (ED) at 400°C=187.765GPa"}
{"id": "K6509", "text": "Dynamic Elastic Modulus (ED) at 500°C=181.49GPa"}
{"id": "K6509", "text": "Dynamic Elastic Modulus (ED) at 600°C=172.076GPa"}
{"id": "K6509", "text": "Dynamic Elastic Modulus (ED) at 700°C=162.172GPa"}
{"id": "K6509", "text": "Dynamic Elastic Modulus (ED) at 800°C=143.465GPa"}
{"id": "K6509", "text": "Dynamic Elastic Modulus (ED) at 900°C=103.526GPa"}
{"id": "K6509", "text": "Dynamic Elastic Modulus (ED) at 1000°C=78.047GPa"}
{"id": "K6509", "text": "Shear Modulus (G) at 20°C=92.1GPa"}
{"id": "K6509", "text": "Shear Modulus (G) at 100°C=89.8GPa"}
{"id": "K6509", "text": "Shear Modulus (G) at 200°C=86.9GPa"}
{"id": "K6509", "text": "Shear Modulus (G) at 300°C=83.9GPa"}
{"id": "K6509", "text": "Shear Modulus (G) at 400°C=80.6GPa"}
{"id": "K6509", "text": "Shear Modulus (G) at 500°C=77.2GPa"}
{"id": "K6509", "text": "Shear Modulus (G) at 600°C=73.7GPa"}
{"id": "K6509", "text": "Shear Modulus (G) at 700°C=70.1GPa"}
{"id": "K6509", "text": "Shear Modulus (G) at 800°C=66.4GPa"}
{"id": "K6509", "text": "Shear Modulus (G) at 900°C=62.7GPa"}
{"id": "K6509", "text": "Shear Modulus (G) at 1000°C=58.9GPa"}
{"id": "K6509", "text": "Shear Modulus (G) at 1100°C=55.1GPa"}
{"id": "K6509", "text": "Poisson's Ratio (μ) at 20°C=0.356"}
{"id": "K6509", "text": "Poisson's Ratio (μ) at 100°C=0.362"}
{"id": "K6509", "text": "Poisson's Ratio (μ) at 200°C=0.372"}
{"id": "K6509", "text": "Poisson's Ratio (μ) at 300°C=0.377"}
{"id": "K6509", "text": "Poisson's Ratio (μ) at 400°C=0.384"}
{"id": "K6509", "text": "Poisson's Ratio (μ) at 500°C=0.39"}
{"id": "K6509", "text": "Poisson's Ratio (μ) at 600°C=0.396"}
{"id": "K6509", "text": "Poisson's Ratio (μ) at 700°C=0.407"}
{"id": "K6509", "text": "Poisson's Ratio (μ) at 800°C=0.421"}
{"id": "K6509", "text": "Poisson's Ratio (μ) at 900°C=0.432"}
{"id": "K6509", "text": "Poisson's Ratio (μ) at 1000°C=0.46"}
{"id": "GH4049", "text": "Dynamic Elastic Modulus (ED) at 20°C=218.0GPa"}
{"id": "GH4049", "text": "Dynamic Elastic Modulus (ED) at 500°C=192.0GPa"}
{"id": "GH4049", "text": "Dynamic Elastic Modulus (ED) at 600°C=187.0GPa"}
{"id": "GH4049", "text": "Dynamic Elastic Modulus (ED) at 700°C=181.0GPa"}
{"id": "GH4049", "text": "Dynamic Elastic Modulus (ED) at 800°C=173.0GPa"}
{"id": "GH4049", "text": "Dynamic Elastic Modulus (ED) at 900°C=164.0GPa"}
{"id": "DZ405", "text": "Dynamic Elastic Modulus (ED) at 20°C=129.0GPa"}
