Repository: JY18888/HTMAT-an-agent-for-superalloys

# HTMAT: A Knowledge-Data Dual-Driven Agent for Autonomous Superalloy Design

HTMAT (**H**igh-**T**emperature **M**aterials **A**gent) is a knowledge-graph-guided, prompt-engineered AI agent for the autonomous design of nickel-based single-crystal superalloys. By integrating a metallurgical knowledge graph with physics-informed deep learning models within a multi-stage reasoning pipeline, HTMAT converges from ~1.37 × 10⁹ possible compositions to a single Pareto-optimal alloy — **CSU-T1** — without any target composition specified in its instructions.

File: 3.2.2english.jsonl (part 2 of 2)
{"id": "GH2328", "text": "For alloy GH2328, with sampling from hot-rolled bar, heat treatment: solution treated, at 20°C, impact toughness: 78.30 J/cm²."}
{"id": "GH4742", "text": "For alloy GH4742, with sampling from pancake forging, chordal direction, heat treatment: 1150°C×8h/AC+1050°C×4h/AC+730°C×32h/AC, melting process: vacuum induction melting + vacuum arc remelting, at 850°C, impact toughness: 520 kJ/m²."}
{"id": "GH4742", "text": "For alloy GH4742, with sampling from pancake forging, chordal direction, heat treatment: 1150°C×8h/AC+1050°C×4h/AC+730°C×32h/AC, melting process: plasma arc melting + vacuum arc remelting, at 850°C, impact toughness: 550 kJ/m²."}
{"id": "GH4742", "text": "For alloy GH4742, with sampling from pancake forging, chordal direction, heat treatment: 1150°C×8h/AC+1050°C×4h/AC+730°C×32h/AC, melting process: vacuum induction melting + electron beam remelting, at 850°C, impact toughness: 600 kJ/m²."}
{"id": "GH4742", "text": "For alloy GH4742, with heat treatment: 1150°C×8h/AC, room temperature impact toughness: 1600 kJ/m²."}
{"id": "GH4742", "text": "For alloy GH4742, with heat treatment: 1150°C×4h/AC, room temperature impact toughness: 920 kJ/m²."}
{"id": "GH4742", "text": "For alloy GH4742, with heat treatment: 1150°C×8h/AC+1150°C×4h/AC, room temperature impact toughness: 1000 kJ/m²."}
{"id": "GH4742", "text": "For alloy GH4742, with heat treatment: 1150°C×8h/AC+1150°C×4h/AC+850°C×8h/AC, room temperature impact toughness: 600 kJ/m²."}
{"id": "GH4742", "text": "For alloy GH4742, with heat treatment: 1100°C×8h/AC, room temperature impact toughness: 1130 kJ/m²."}
{"id": "GH4742", "text": "For alloy GH4742, with heat treatment: 1100°C×8h/AC+850°C×8h/AC, room temperature impact toughness: 620 kJ/m²."}
{"id": "GH4742", "text": "For alloy GH4742, with heat treatment: 1100°C×8h/AC+850°C×8h/AC+780°C×16h/AC, room temperature impact toughness: 580 kJ/m²."}
{"id": "GH6783", "text": "For alloy GH6783, with sampling from ring component, chordal direction, heat treatment: standard heat treatment, at 20°C, impact toughness: 35.07 kJ/m²."}
{"id": "GH6783", "text": "For alloy GH6783, with sampling from ring component, chordal direction, heat treatment: standard heat treatment, at 650°C, impact toughness: 74.33 kJ/m²."}
{"id": "GH6783", "text": "For alloy GH6783, with sampling from ring component, chordal direction, heat treatment: standard heat treatment, at 700°C, impact toughness: 89.17 kJ/m²."}
{"id": "GH6783", "text": "For alloy GH6783, with sampling from ring component, chordal direction, heat treatment: standard heat treatment, at 750°C, impact toughness: 86.67 kJ/m²."}
{"id": "K417", "text": "For alloy K417, with sampling from precision-cast test bar, as-cast condition, at 20°C, room temperature impact toughness: 350 kJ/m²."}
{"id": "K417", "text": "For alloy K417, with sampling from precision-cast test bar, as-cast condition, at 600°C, room temperature impact toughness: 330 kJ/m²."}
{"id": "K417", "text": "For alloy K417, with sampling from precision-cast test bar, as-cast condition, at 700°C, room temperature impact toughness: 270 kJ/m²."}
{"id": "K417", "text": "For alloy K417, with sampling from precision-cast test bar, as-cast condition, at 800°C, room temperature impact toughness: 240 kJ/m²."}
{"id": "K417", "text": "For alloy K417, with sampling from precision-cast test bar, as-cast condition, at 850°C, room temperature impact toughness: 250 kJ/m²."}
{"id": "K417", "text": "For alloy K417, with sampling from precision-cast test bar, as-cast condition, at 900°C, room temperature impact toughness: 200 kJ/m²."}
{"id": "K417", "text": "For alloy K417, with sampling from precision-cast test bar, as-cast condition, at 950°C, room temperature impact toughness: 180 kJ/m²."}
{"id": "K417", "text": "For alloy K417, with sampling from precision-cast test bar, as-cast condition, at 1000°C, room temperature impact toughness: 150 kJ/m²."}
{"id": "K417G", "text": "For alloy K417G, with sampling from precision-cast test bar, as-cast condition, at 20°C, room temperature impact toughness: 350 kJ/m²."}
{"id": "K417G", "text": "For alloy K417G, with sampling from precision-cast test bar, as-cast condition, at 600°C, room temperature impact toughness: 276 kJ/m²."}
{"id": "K417G", "text": "For alloy K417G, with sampling from precision-cast test bar, as-cast condition, at 700°C, room temperature impact toughness: 263 kJ/m²."}
{"id": "K417G", "text": "For alloy K417G, with sampling from precision-cast test bar, as-cast condition, at 800°C, room temperature impact toughness: 250 kJ/m²."}
{"id": "K417G", "text": "For alloy K417G, with sampling from precision-cast test bar, as-cast condition, at 850°C, room temperature impact toughness: 196 kJ/m²."}
{"id": "K417G", "text": "For alloy K417G, with sampling from precision-cast test bar, as-cast condition, at 900°C, room temperature impact toughness: 170 kJ/m²."}
{"id": "K417G", "text": "For alloy K417G, with sampling from precision-cast test bar, as-cast condition, at 950°C, room temperature impact toughness: 195 kJ/m²."}
{"id": "K417G", "text": "For alloy K417G, with sampling from precision-cast test bar, as-cast condition, at 1000°C, room temperature impact toughness: 183 kJ/m²."}
{"id": "K418", "text": "For alloy K418, with sampling from precision-cast test bar, as-cast condition, at 20°C, room temperature impact toughness: 230/280 kJ/m²."}
{"id": "K418", "text": "For alloy K418, with sampling from precision-cast test bar, as-cast condition, at 500°C, room temperature impact toughness: 250 kJ/m²."}
{"id": "K418", "text": "For alloy K418, with sampling from precision-cast test bar, as-cast condition, at 600°C, room temperature impact toughness: 230 kJ/m²."}
{"id": "K418", "text": "For alloy K418, with sampling from precision-cast test bar, as-cast condition, at 650°C, room temperature impact toughness: 200 kJ/m²."}
{"id": "K418", "text": "For alloy K418, with sampling from precision-cast test bar, as-cast condition, at 700°C, room temperature impact toughness: 200 kJ/m²."}
{"id": "K418", "text": "For alloy K418, with sampling from precision-cast test bar, as-cast condition, at 750°C, room temperature impact toughness: 225 kJ/m²."}
{"id": "K418", "text": "For alloy K418, with sampling from precision-cast test bar, as-cast condition, at 800°C, room temperature impact toughness: 215 kJ/m²."}
{"id": "K418", "text": "For alloy K418, with sampling from precision-cast test bar, as-cast condition, at 850°C, room temperature impact toughness: 150 kJ/m²."}
{"id": "K418", "text": "For alloy K418, with sampling from precision-cast test bar, as-cast condition, at 900°C, room temperature impact toughness: 160 kJ/m²."}
{"id": "K418", "text": "For alloy K418, with sampling from precision-cast test bar, as-cast condition, at 950°C, room temperature impact toughness: 150 kJ/m²."}
{"id": "K418", "text": "For alloy K418, with sampling from precision-cast test bar, as-cast condition, at 1000°C, room temperature impact toughness: 95 kJ/m²."}
{"id": "K418B", "text": "For alloy K418B, with sampling from precision-cast test bar, as-cast condition, at 20°C, room temperature impact toughness: 470 kJ/m²."}
{"id": "K418B", "text": "For alloy K418B, with sampling from precision-cast test bar, as-cast condition, at 500°C, room temperature impact toughness: 445 kJ/m²."}
{"id": "K418B", "text": "For alloy K418B, with sampling from precision-cast test bar, as-cast condition, at 600°C, room temperature impact toughness: 420 kJ/m²."}
{"id": "K418B", "text": "For alloy K418B, with sampling from precision-cast test bar, as-cast condition, at 700°C, room temperature impact toughness: 410 kJ/m²."}
{"id": "K418B", "text": "For alloy K418B, with sampling from precision-cast test bar, as-cast condition, at 800°C, room temperature impact toughness: 350 kJ/m²."}
{"id": "K418B", "text": "For alloy K418B, with sampling from precision-cast test bar, as-cast condition, at 900°C, room temperature impact toughness: 300 kJ/m²."}
{"id": "K418B", "text": "For alloy K418B, with sampling from precision-cast test bar, as-cast condition, at 1000°C, room temperature impact toughness: 260 kJ/m²."}
{"id": "GH3600", "text": "For alloy GH3600, with sampling from δ16 plate, transverse direction, 1030°C×40min/AC, at -196°C, room temperature impact toughness: 1710 kJ/m²."}
{"id": "GH3600", "text": "For alloy GH3600, with sampling from δ16 plate, transverse direction, 1030°C×40min/AC, at 20°C, room temperature impact toughness: 2025 kJ/m²."}
{"id": "GH3600", "text": "For alloy GH3600, with sampling from δ16 plate, transverse direction, 1030°C×40min/AC, at 300°C, room temperature impact toughness: 1520 kJ/m²."}
{"id": "GH3600", "text": "For alloy GH3600, with sampling from δ16 plate, transverse direction, 1030°C×40min/AC, at 500°C, room temperature impact toughness: 1320 kJ/m²."}
{"id": "GH3600", "text": "For alloy GH3600, with sampling from δ16 plate, transverse direction, 1030°C×40min/AC, at 650°C, room temperature impact toughness: 1310 kJ/m²."}
{"id": "GH3600", "text": "For alloy GH3600, with sampling from δ16 plate, transverse direction, 1030°C×40min/AC, at 800°C, room temperature impact toughness: 1470 kJ/m²."}
{"id": "K213", "text": "For alloy K213, with sampling from precision-cast test bar, standard heat treatment, at 20°C, room temperature impact toughness: 392 kJ/m²."}
{"id": "K213", "text": "For alloy K213, with sampling from precision-cast test bar, standard heat treatment, at 500°C, room temperature impact toughness: 363 kJ/m²."}
{"id": "K213", "text": "For alloy K213, with sampling from precision-cast test bar, standard heat treatment, at 600°C, room temperature impact toughness: 392 kJ/m²."}
{"id": "K213", "text": "For alloy K213, with sampling from precision-cast test bar, standard heat treatment, at 650°C, room temperature impact toughness: 353 kJ/m²."}
{"id": "K213", "text": "For alloy K213, with sampling from precision-cast test bar, standard heat treatment, at 700°C, room temperature impact toughness: 294 kJ/m²."}
{"id": "K213", "text": "For alloy K213, with sampling from precision-cast test bar, standard heat treatment, at 750°C, room temperature impact toughness: 245 kJ/m²."}
{"id": "K213", "text": "For alloy K213, with sampling from precision-cast test bar, standard heat treatment, at 800°C, room temperature impact toughness: 225 kJ/m²."}
{"id": "K213", "text": "For alloy K213, with sampling from precision-cast test bar, standard heat treatment, at 850°C, room temperature impact toughness: 196 kJ/m²."}
{"id": "K213", "text": "For alloy K213, with sampling from precision-cast test bar, standard heat treatment, at 900°C, room temperature impact toughness: 157 kJ/m²."}
{"id": "GH2035A", "text": "For alloy GH2035A, with sampling from bar, at 20°C, room temperature impact toughness: 1780 kJ/m²."}
{"id": "GH2035A", "text": "For alloy GH2035A, with sampling from 90 mm square billet, at 20°C, room temperature impact toughness: 1540 kJ/m²."}
{"id": "GH2035A", "text": "For alloy GH2035A, with sampling from 90 mm square billet, at 400°C, room temperature impact toughness: 1600 kJ/m²."}
{"id": "GH2035A", "text": "For alloy GH2035A, with sampling from 90 mm square billet, at 500°C, room temperature impact toughness: 1400 kJ/m²."}
{"id": "GH2035A", "text": "For alloy GH2035A, with sampling from 90 mm square billet, at 600°C, room temperature impact toughness: 1340 kJ/m²."}
{"id": "GH2035A", "text": "For alloy GH2035A, with sampling from 90 mm square billet, at 700°C, room temperature impact toughness: 1540 kJ/m²."}
{"id": "GH2035A", "text": "For alloy GH2035A, with sampling from 90 mm square billet, at 800°C, room temperature impact toughness: 1660 kJ/m²."}
{"id": "GH2035A", "text": "For alloy GH2035A, with sampling from 90 mm square billet, at 900°C, room temperature impact toughness: 2600 kJ/m²."}
{"id": "K214", "text": "For alloy K214, with sampling from precision-cast test bar, standard heat treatment, at 20°C, room temperature impact toughness: 84 kJ/m²."}
{"id": "K214", "text": "For alloy K214, with sampling from precision-cast test bar, standard heat treatment, at 850°C, room temperature impact toughness: 73 kJ/m²."}
{"id": "K214", "text": "For alloy K214, with sampling from precision-cast test bar, standard heat treatment, at 900°C, room temperature impact toughness: 104 kJ/m²."}
{"id": "K214", "text": "For alloy K214, with sampling from precision-cast test bar, standard heat treatment, at 1000°C, room temperature impact toughness: 305 kJ/m²."}
{"id": "GH2132和优质GH2132", "text": "For alloys GH2132 and premium GH2132, with sampling from GH2132, 90 mm square billet, electric arc furnace + vacuum arc furnace, standard heat treatment, at 900°C, room temperature impact toughness: >2600 kJ/m²."}
{"id": "GH2132和优质GH2132", "text": "For alloys GH2132 and premium GH2132, with sampling from GH2132, 90 mm square billet, electric arc furnace + vacuum arc furnace, standard heat treatment, at 1000°C, room temperature impact toughness: >2590 kJ/m²."}
{"id": "GH2132和优质GH2132", "text": "For alloys GH2132 and premium GH2132, with sampling from GH2132, 90 mm square billet, electric arc furnace + vacuum arc furnace, standard heat treatment, at 1050°C, room temperature impact toughness: >2380 kJ/m²."}
{"id": "GH2132和优质GH2132", "text": "For alloys GH2132 and premium GH2132, with sampling from GH2132, 90 mm square billet, electric arc furnace + vacuum arc furnace, standard heat treatment, at 1080°C, room temperature impact toughness: >2200 kJ/m²."}
{"id": "GH2132和优质GH2132", "text": "For alloys GH2132 and premium GH2132, with sampling from GH2132, 90 mm square billet, electric arc furnace + vacuum arc furnace, standard heat treatment, at 1100°C, room temperature impact toughness: 780 kJ/m²."}
{"id": "GH2132和优质GH2132", "text": "For alloys GH2132 and premium GH2132, with sampling from GH2132, 90 mm square billet, electric arc furnace + vacuum arc furnace, standard heat treatment, at 1120°C, room temperature impact toughness: 630 kJ/m²."}
{"id": "GH2132和优质GH2132", "text": "For alloys GH2132 and premium GH2132, with sampling from GH2132, 90 mm square billet, electric arc furnace + vacuum arc furnace, standard heat treatment, at 1140°C, room temperature impact toughness: 240 kJ/m²."}
{"id": "GH2132和优质GH2132", "text": "For alloys GH2132 and premium GH2132, with sampling from GH2132, 90 mm square billet, electric arc furnace + vacuum arc furnace, standard heat treatment, at 1160°C, room temperature impact toughness: 220 kJ/m²."}
{"id": "GH2132和优质GH2132", "text": "For alloys GH2132 and premium GH2132, with sampling from GH2132, 90 mm square billet, electric arc furnace + vacuum arc furnace, standard heat treatment, at 1180°C, room temperature impact toughness: 98 kJ/m²."}
{"id": "GH2132和优质GH2132", "text": "For alloys GH2132 and premium GH2132, with sampling from GH2132, 90 mm square billet, electric arc furnace + vacuum arc furnace, standard heat treatment, at 1200°C, room temperature impact toughness: 88 kJ/m²."}
{"id": "GH2135", "text": "For alloy GH2135, with sampling from bar, standard heat treatment, at 20°C, room temperature impact toughness: 610 kJ/m²."}
{"id": "GH2135", "text": "For alloy GH2135, with sampling from bar, standard heat treatment, at 500°C, room temperature impact toughness: 600 kJ/m²."}
{"id": "GH2135", "text": "For alloy GH2135, with sampling from bar, standard heat treatment, at 600°C, room temperature impact toughness: 540 kJ/m²."}
{"id": "GH2135", "text": "For alloy GH2135, with sampling from bar, standard heat treatment, at 650°C, room temperature impact toughness: 520 kJ/m²."}
{"id": "GH2135", "text": "For alloy GH2135, with sampling from bar, standard heat treatment, at 700°C, room temperature impact toughness: 550 kJ/m²."}
{"id": "GH2135", "text": "For alloy GH2135, with sampling from bar, standard heat treatment, at 750°C, room temperature impact toughness: 570 kJ/m²."}
{"id": "GH2135", "text": "For alloy GH2135, with sampling from bar, standard heat treatment, at 800°C, room temperature impact toughness: 630 kJ/m²."}
{"id": "GH2135", "text": "For alloy GH2135, with sampling from bar, standard heat treatment, at 850°C, room temperature impact toughness: 820 kJ/m²."}
{"id": "GH2135", "text": "For alloy GH2135, with sampling from disc, chordal direction, standard heat treatment, at 20°C, room temperature impact toughness: 420 kJ/m²."}
{"id": "GH2135", "text": "For alloy GH2135, with sampling from disc, chordal direction, standard heat treatment, at 300°C, room temperature impact toughness: 760 kJ/m²."}
{"id": "GH2135", "text": "For alloy GH2135, with sampling from disc, chordal direction, standard heat treatment, at 400°C, room temperature impact toughness: 640 kJ/m²."}
{"id": "GH2135", "text": "For alloy GH2135, with sampling from disc, chordal direction, standard heat treatment, at 500°C, room temperature impact toughness: 680 kJ/m²."}
{"id": "GH2135", "text": "For alloy GH2135, with sampling from disc, chordal direction, standard heat treatment, at 550°C, room temperature impact toughness: 680 kJ/m²."}
{"id": "GH2135", "text": "For alloy GH2135, with sampling from disc, chordal direction, standard heat treatment, at 600°C, room temperature impact toughness: 490 kJ/m²."}
{"id": "GH2135", "text": "For alloy GH2135, with sampling from disc, chordal direction, standard heat treatment, at 650°C, room temperature impact toughness: 520 kJ/m²."}
{"id": "GH2135", "text": "For alloy GH2135, with sampling from disc, chordal direction, standard heat treatment, at 700°C, room temperature impact toughness: 470 kJ/m²."}
{"id": "GH2135", "text": "For alloy GH2135, with sampling from disc, chordal direction, standard heat treatment, at 750°C, room temperature impact toughness: 440 kJ/m²."}
{"id": "GH2135", "text": "For alloy GH2135, with sampling from turbine disc, chordal direction, standard heat treatment, at 20°C, room temperature impact toughness: 370 kJ/m²."}
{"id": "GH2135", "text": "For alloy GH2135, with sampling from turbine disc, chordal direction, standard heat treatment, at 550°C, room temperature impact toughness: 430 kJ/m²."}
{"id": "GH2135", "text": "For alloy GH2135, with sampling A①, at 20°C, room temperature impact toughness: 370 kJ/m²."}
{"id": "GH2135", "text": "For alloy GH2135, with sampling A①, at 20°C, room temperature impact toughness: 420 kJ/m²."}
{"id": "GH2135", "text": "For alloy GH2135, with sampling B②, at 20°C, room temperature impact toughness: 450 kJ/m²."}
{"id": "GH2135", "text": "For alloy GH2135, with sampling B②, at 20°C, room temperature impact toughness: 430 kJ/m²."}
{"id": "GH2135", "text": "For alloy GH2135, with sampling B②, at 650°C, room temperature impact toughness: 480 kJ/m²."}
{"id": "GH2135", "text": "For alloy GH2135, with sampling B②, at 650°C, room temperature impact toughness: 400 kJ/m²."}
{"id": "K4202", "text": "For alloy K4202, with sampling from precision-cast test bar, standard heat treatment, at -192°C, room temperature impact toughness: 443 kJ/m²."}
{"id": "K4202", "text": "For alloy K4202, with sampling from precision-cast test bar, standard heat treatment, at 20°C, room temperature impact toughness: 937 kJ/m²."}
{"id": "K4202", "text": "For alloy K4202, with sampling from precision-cast test bar, standard heat treatment, at 200°C, room temperature impact toughness: 837 kJ/m²."}
{"id": "K4202", "text": "For alloy K4202, with sampling from precision-cast test bar, standard heat treatment, at 500°C, room temperature impact toughness: 1037 kJ/m²."}
{"id": "K2136", "text": "For alloy K2136, with sampling from disc blank, Process I, at 20°C, room temperature impact toughness: 340 kJ/m²."}
{"id": "K2136", "text": "For alloy K2136, with sampling from disc blank, Process I, at 550°C, room temperature impact toughness: 450 kJ/m²."}
{"id": "K2136", "text": "For alloy K2136, with sampling from disc blank, Process I, at 600°C, room temperature impact toughness: 550 kJ/m²."}
{"id": "K2136", "text": "For alloy K2136, with sampling from disc blank, Process I, at 650°C, room temperature impact toughness: 440 kJ/m²."}
{"id": "K2136", "text": "For alloy K2136, with sampling from disc blank, Process Ⅱ, at 20°C, room temperature impact toughness: 490 kJ/m²."}
{"id": "K2136", "text": "For alloy K2136, with sampling from disc blank, Process Ⅱ, at 500°C, room temperature impact toughness: 520 kJ/m²."}
{"id": "K2136", "text": "For alloy K2136, with sampling from disc blank, Process Ⅱ, at 550°C, room temperature impact toughness: 430 kJ/m²."}
{"id": "K2136", "text": "For alloy K2136, with sampling from disc blank, Process Ⅱ, at 600°C, room temperature impact toughness: 520 kJ/m²."}
{"id": "K2136", "text": "For alloy K2136, with sampling from disc blank ①, at 20°C, room temperature impact toughness: 343 kJ/m²."}
{"id": "K2136", "text": "For alloy K2136, with sampling from disc blank ②, at 20°C, room temperature impact toughness: 284 kJ/m²."}
{"id": "K2136", "text": "For alloy K2136, with sampling from disc blank ③, at 20°C, room temperature impact toughness: 299 kJ/m²."}
{"id": "K2136", "text": "For alloy K2136, with sampling from disc blank ①, at 20°C, room temperature impact toughness: 524 kJ/m²."}
{"id": "K2136", "text": "For alloy K2136, with sampling from disc blank ②, at 20°C, room temperature impact toughness: 544 kJ/m²."}
{"id": "K2136", "text": "For alloy K2136, with sampling from disc blank ③, at 20°C, room temperature impact toughness: 451 kJ/m²."}
{"id": "K403", "text": "For alloy K403, with sampling from precision-cast test bar, standard heat treatment, at 700°C, room temperature impact toughness: 191 kJ/m²."}
{"id": "K403", "text": "For alloy K403, with sampling from precision-cast test bar, standard heat treatment, at 850°C, room temperature impact toughness: 125 kJ/m²."}
{"id": "K403", "text": "For alloy K403, with sampling from precision-cast test bar, standard heat treatment, at 900°C, room temperature impact toughness: 130 kJ/m²."}
{"id": "K406C", "text": "For alloy K406C, with sampling from precision-cast test bar, standard heat treatment, at 20°C, room temperature impact toughness: 87 kJ/m²."}
{"id": "K406C", "text": "For alloy K406C, with sampling from precision-cast test bar, standard heat treatment, at 800°C, room temperature impact toughness: 91 kJ/m²."}
{"id": "K409", "text": "For alloy K409, with sampling from precision-cast test bar, standard heat treatment, at 20°C, room temperature impact toughness: 176 kJ/m²."}
{"id": "K409", "text": "For alloy K409, with sampling from precision-cast test bar, standard heat treatment, at 550°C, room temperature impact toughness: 196 kJ/m²."}
{"id": "K409", "text": "For alloy K409, with sampling from precision-cast test bar, standard heat treatment, at 650°C, room temperature impact toughness: 205 kJ/m²."}
{"id": "K409", "text": "For alloy K409, with sampling from precision-cast test bar, standard heat treatment, at 760°C, room temperature impact toughness: 172 kJ/m²."}
{"id": "K409", "text": "For alloy K409, with sampling from precision-cast test bar, standard heat treatment, at 800°C, room temperature impact toughness: 123 kJ/m²."}
{"id": "K409", "text": "For alloy K409, with sampling from precision-cast test bar, standard heat treatment, at 870°C, room temperature impact toughness: 138 kJ/m²."}
{"id": "K409", "text": "For alloy K409, with sampling from precision-cast test bar, standard heat treatment, at 890°C, room temperature impact toughness: 112 kJ/m²."}
{"id": "K409", "text": "For alloy K409, with sampling from precision-cast test bar, standard heat treatment, at 900°C, room temperature impact toughness: 113 kJ/m²."}
{"id": "K412", "text": "For alloy K412, with sampling from casting, at 20°C, room temperature impact toughness: 147～245 kJ/m²."}
{"id": "K412", "text": "For alloy K412, with sampling from casting, at 800°C, room temperature impact toughness: 147～245 kJ/m²."}
