Repository: JY18888/HTMAT-an-agent-for-superalloys

# HTMAT: A Knowledge-Data Dual-Driven Agent for Autonomous Superalloy Design

HTMAT (**H**igh-**T**emperature **M**aterials **A**gent) is a knowledge-graph-guided, prompt-engineered AI agent for the autonomous design of nickel-based single-crystal superalloys. By integrating a metallurgical knowledge graph with physics-informed deep learning models within a multi-stage reasoning pipeline, HTMAT converges from ~1.37 × 10⁹ possible compositions to a single Pareto-optimal alloy — **CSU-T1** — without any target composition specified in its instructions.

File: 2.10english.jsonl (part 3 of 5)
{"id": "GH3030", "text": "Dynamic Elastic Modulus (ED) at 20°C=224.0GPa"}
{"id": "DZ405", "text": "Dynamic Elastic Modulus (ED) at 110°C=127.0GPa"}
{"id": "DZ405", "text": "Dynamic Elastic Modulus (ED) at 196°C=124.0GPa"}
{"id": "DZ405", "text": "Dynamic Elastic Modulus (ED) at 298°C=121.0GPa"}
{"id": "DZ405", "text": "Dynamic Elastic Modulus (ED) at 395°C=117.0GPa"}
{"id": "DZ405", "text": "Dynamic Elastic Modulus (ED) at 505°C=114.0GPa"}
{"id": "DZ405", "text": "Dynamic Elastic Modulus (ED) at 605°C=108.0GPa"}
{"id": "DZ405", "text": "Dynamic Elastic Modulus (ED) at 709°C=104.0GPa"}
{"id": "DZ405", "text": "Dynamic Elastic Modulus (ED) at 812°C=98.0GPa"}
{"id": "DZ405", "text": "Shear Modulus (G) at 20°C=66.0GPa"}
{"id": "DZ405", "text": "Shear Modulus (G) at 110°C=64.0GPa"}
{"id": "DZ405", "text": "Shear Modulus (G) at 196°C=63.0GPa"}
{"id": "DZ405", "text": "Shear Modulus (G) at 298°C=60.0GPa"}
{"id": "DZ405", "text": "Shear Modulus (G) at 395°C=58.0GPa"}
{"id": "DZ405", "text": "Shear Modulus (G) at 505°C=56.0GPa"}
{"id": "DZ405", "text": "Shear Modulus (G) at 605°C=54.0GPa"}
{"id": "DZ405", "text": "Shear Modulus (G) at 709°C=51.0GPa"}
{"id": "DZ405", "text": "Shear Modulus (G) at 812°C=50.0GPa"}
{"id": "GH4090", "text": "Shear Modulus (G) at 20°C=83.0GPa"}
{"id": "GH4090", "text": "Shear Modulus (G) at 100°C=82.0GPa"}
{"id": "GH4090", "text": "Shear Modulus (G) at 200°C=80.0GPa"}
{"id": "GH4090", "text": "Shear Modulus (G) at 300°C=77.0GPa"}
{"id": "GH4090", "text": "Shear Modulus (G) at 400°C=74.0GPa"}
{"id": "GH4090", "text": "Shear Modulus (G) at 500°C=71.0GPa"}
{"id": "GH4090", "text": "Shear Modulus (G) at 600°C=68.0GPa"}
{"id": "GH4090", "text": "Shear Modulus (G) at 700°C=65.0GPa"}
{"id": "GH4090", "text": "Shear Modulus (G) at 800°C=61.0GPa"}
{"id": "GH4090", "text": "Shear Modulus (G) at 900°C=57.0GPa"}
{"id": "GH4093", "text": "Dynamic Elastic Modulus (ED) at 20°C=226.0GPa"}
{"id": "GH4093", "text": "Dynamic Elastic Modulus (ED) at 100°C=222.0GPa"}
{"id": "GH4093", "text": "Dynamic Elastic Modulus (ED) at 200°C=217.0GPa"}
{"id": "GH4093", "text": "Dynamic Elastic Modulus (ED) at 300°C=210.0GPa"}
{"id": "GH4093", "text": "Dynamic Elastic Modulus (ED) at 400°C=203.0GPa"}
{"id": "GH4093", "text": "Dynamic Elastic Modulus (ED) at 500°C=199.0GPa"}
{"id": "GH4093", "text": "Dynamic Elastic Modulus (ED) at 600°C=190.0GPa"}
{"id": "GH4093", "text": "Dynamic Elastic Modulus (ED) at 700°C=183.0GPa"}
{"id": "DZ411", "text": "Dynamic Elastic Modulus (ED) at 25°C=129.9GPa"}
{"id": "DZ411", "text": "Dynamic Elastic Modulus (ED) at 100°C=128.0GPa"}
{"id": "DZ411", "text": "Dynamic Elastic Modulus (ED) at 200°C=126.0GPa"}
{"id": "DZ411", "text": "Dynamic Elastic Modulus (ED) at 300°C=123.0GPa"}
{"id": "DZ411", "text": "Dynamic Elastic Modulus (ED) at 400°C=118.0GPa"}
{"id": "DZ411", "text": "Dynamic Elastic Modulus (ED) at 500°C=114.0GPa"}
{"id": "DZ411", "text": "Dynamic Elastic Modulus (ED) at 600°C=110.0GPa"}
{"id": "DZ411", "text": "Dynamic Elastic Modulus (ED) at 700°C=106.0GPa"}
{"id": "DZ411", "text": "Dynamic Elastic Modulus (ED) at 800°C=101.0GPa"}
{"id": "DZ411", "text": "Dynamic Elastic Modulus (ED) at 900°C=95.0GPa"}
{"id": "DZ411", "text": "Dynamic Elastic Modulus (ED) at 1000°C=86.0GPa"}
{"id": "GH4099", "text": "Dynamic Elastic Modulus (ED) at 20°C=223.0GPa"}
{"id": "GH4099", "text": "Dynamic Elastic Modulus (ED) at 100°C=219.0GPa"}
{"id": "GH4099", "text": "Dynamic Elastic Modulus (ED) at 200°C=215.0GPa"}
{"id": "GH4099", "text": "Dynamic Elastic Modulus (ED) at 300°C=210.0GPa"}
{"id": "GH4099", "text": "Dynamic Elastic Modulus (ED) at 400°C=205.0GPa"}
{"id": "GH4099", "text": "Dynamic Elastic Modulus (ED) at 500°C=199.0GPa"}
{"id": "GH4099", "text": "Dynamic Elastic Modulus (ED) at 600°C=194.0GPa"}
{"id": "GH4099", "text": "Dynamic Elastic Modulus (ED) at 700°C=184.0GPa"}
{"id": "GH4099", "text": "Dynamic Elastic Modulus (ED) at 800°C=178.0GPa"}
{"id": "GH4099", "text": "Dynamic Elastic Modulus (ED) at 900°C=164.0GPa"}
{"id": "GH4099", "text": "Dynamic Elastic Modulus (ED) at 950°C=154.0GPa"}
{"id": "GH4099", "text": "Dynamic Elastic Modulus (ED) at 1000°C=147.0GPa"}
{"id": "GH4099", "text": "Shear Modulus (G) at 20°C=81.0GPa"}
{"id": "GH4099", "text": "Shear Modulus (G) at 100°C=81.0GPa"}
{"id": "GH4099", "text": "Shear Modulus (G) at 200°C=79.0GPa"}
{"id": "GH4099", "text": "Shear Modulus (G) at 300°C=77.0GPa"}
{"id": "GH4099", "text": "Shear Modulus (G) at 400°C=75.0GPa"}
{"id": "GH4099", "text": "Shear Modulus (G) at 500°C=73.0GPa"}
{"id": "GH4099", "text": "Shear Modulus (G) at 600°C=72.0GPa"}
{"id": "GH4099", "text": "Shear Modulus (G) at 700°C=71.0GPa"}
{"id": "GH4099", "text": "Shear Modulus (G) at 800°C=67.0GPa"}
{"id": "GH4099", "text": "Shear Modulus (G) at 900°C=60.0GPa"}
{"id": "GH4099", "text": "Shear Modulus (G) at 950°C=59.0GPa"}
{"id": "GH4099", "text": "Shear Modulus (G) at 1000°C=54.0GPa"}
{"id": "GH4099", "text": "Poisson's Ratio (μ) at 20°C=0.37"}
{"id": "GH4099", "text": "Poisson's Ratio (μ) at 100°C=0.37"}
{"id": "GH4099", "text": "Poisson's Ratio (μ) at 200°C=0.36"}
{"id": "GH4099", "text": "Poisson's Ratio (μ) at 300°C=0.37"}
{"id": "GH4099", "text": "Poisson's Ratio (μ) at 400°C=0.36"}
{"id": "GH4099", "text": "Poisson's Ratio (μ) at 500°C=0.36"}
{"id": "GH4099", "text": "Poisson's Ratio (μ) at 600°C=0.35"}
{"id": "GH4099", "text": "Poisson's Ratio (μ) at 700°C=0.3"}
{"id": "GH4099", "text": "Poisson's Ratio (μ) at 800°C=0.33"}
{"id": "GH4099", "text": "Poisson's Ratio (μ) at 900°C=0.36"}
{"id": "GH4099", "text": "Poisson's Ratio (μ) at 950°C=0.31"}
{"id": "GH4099", "text": "Poisson's Ratio (μ) at 1000°C=0.36"}
{"id": "DZ438G", "text": "Dynamic Elastic Modulus (ED) at 20°C=118.0GPa"}
{"id": "DZ438G", "text": "Dynamic Elastic Modulus (ED) at 100°C=114.0GPa"}
{"id": "DZ438G", "text": "Dynamic Elastic Modulus (ED) at 200°C=111.0GPa"}
{"id": "DZ438G", "text": "Dynamic Elastic Modulus (ED) at 300°C=108.0GPa"}
{"id": "DZ438G", "text": "Dynamic Elastic Modulus (ED) at 400°C=106.0GPa"}
{"id": "DZ438G", "text": "Dynamic Elastic Modulus (ED) at 500°C=103.0GPa"}
{"id": "DZ438G", "text": "Dynamic Elastic Modulus (ED) at 600°C=100.0GPa"}
{"id": "DZ438G", "text": "Dynamic Elastic Modulus (ED) at 700°C=95.0GPa"}
{"id": "DZ438G", "text": "Dynamic Elastic Modulus (ED) at 800°C=91.0GPa"}
{"id": "DZ438G", "text": "Dynamic Elastic Modulus (ED) at 900°C=85.0GPa"}
{"id": "DZ438G", "text": "Dynamic Elastic Modulus (ED) at 1000°C=75.0GPa"}
{"id": "GH4137(SG37A)", "text": "Dynamic Elastic Modulus (ED) at 20°C=211.7GPa"}
{"id": "GH4137(SG37A)", "text": "Dynamic Elastic Modulus (ED) at 100°C=210.0GPa"}
{"id": "GH4137(SG37A)", "text": "Dynamic Elastic Modulus (ED) at 200°C=206.0GPa"}
{"id": "GH4137(SG37A)", "text": "Dynamic Elastic Modulus (ED) at 300°C=201.0GPa"}
{"id": "GH4137(SG37A)", "text": "Dynamic Elastic Modulus (ED) at 400°C=194.0GPa"}
{"id": "GH4137(SG37A)", "text": "Dynamic Elastic Modulus (ED) at 500°C=187.0GPa"}
{"id": "GH4137(SG37A)", "text": "Dynamic Elastic Modulus (ED) at 600°C=178.0GPa"}
{"id": "GH4137(SG37A)", "text": "Dynamic Elastic Modulus (ED) at 700°C=167.0GPa"}
{"id": "GH4137(SG37A)", "text": "Dynamic Elastic Modulus (ED) at 800°C=156.0GPa"}
{"id": "GH4137(SG37A)", "text": "Dynamic Elastic Modulus (ED) at 900°C=143.0GPa"}
{"id": "GH4137(SG37A)", "text": "Dynamic Elastic Modulus (ED) at 1000°C=128.0GPa"}
{"id": "GH1131", "text": "Dynamic Elastic Modulus (ED) at 20°C=220.0GPa"}
{"id": "GH1131", "text": "Dynamic Elastic Modulus (ED) at 100°C=201.0GPa"}
{"id": "GH1131", "text": "Dynamic Elastic Modulus (ED) at 300°C=188.0GPa"}
{"id": "GH1131", "text": "Dynamic Elastic Modulus (ED) at 400°C=181.0GPa"}
{"id": "GH1131", "text": "Dynamic Elastic Modulus (ED) at 500°C=177.0GPa"}
{"id": "GH1131", "text": "Dynamic Elastic Modulus (ED) at 600°C=174.0GPa"}
{"id": "GH1131", "text": "Dynamic Elastic Modulus (ED) at 700°C=177.0GPa"}
{"id": "GH1131", "text": "Dynamic Elastic Modulus (ED) at 800°C=176.0GPa"}
{"id": "GH1131", "text": "Dynamic Elastic Modulus (ED) at 850°C=174.0GPa"}
{"id": "GH1131", "text": "Dynamic Elastic Modulus (ED) at 900°C=173.0GPa"}
{"id": "GH1131", "text": "Dynamic Elastic Modulus (ED) at 950°C=168.0GPa"}
{"id": "GH1131", "text": "Dynamic Elastic Modulus (ED) at 1000°C=166.0GPa"}
{"id": "GH1131", "text": "Dynamic Elastic Modulus (ED) at 1050°C=164.0GPa"}
{"id": "K405", "text": "Shear Modulus (G) at 30°C=80.0GPa"}
{"id": "K405", "text": "Shear Modulus (G) at 100°C=78.0GPa"}
{"id": "K405", "text": "Shear Modulus (G) at 200°C=76.0GPa"}
{"id": "K405", "text": "Shear Modulus (G) at 300°C=75.0GPa"}
{"id": "K405", "text": "Shear Modulus (G) at 400°C=72.0GPa"}
{"id": "K405", "text": "Shear Modulus (G) at 500°C=70.0GPa"}
{"id": "K405", "text": "Shear Modulus (G) at 600°C=68.0GPa"}
{"id": "K405", "text": "Shear Modulus (G) at 650°C=67.0GPa"}
{"id": "K405", "text": "Shear Modulus (G) at 700°C=66.0GPa"}
{"id": "K405", "text": "Shear Modulus (G) at 750°C=64.0GPa"}
{"id": "K405", "text": "Shear Modulus (G) at 800°C=62.0GPa"}
{"id": "K405", "text": "Poisson's Ratio (μ) at 30°C=0.27"}
{"id": "K405", "text": "Poisson's Ratio (μ) at 100°C=0.28"}
{"id": "K405", "text": "Poisson's Ratio (μ) at 200°C=0.27"}
{"id": "K405", "text": "Poisson's Ratio (μ) at 300°C=0.28"}
{"id": "K405", "text": "Poisson's Ratio (μ) at 400°C=0.29"}
{"id": "K405", "text": "Poisson's Ratio (μ) at 500°C=0.29"}
{"id": "K405", "text": "Poisson's Ratio (μ) at 600°C=0.3"}
{"id": "K405", "text": "Poisson's Ratio (μ) at 650°C=0.28"}
{"id": "K405", "text": "Poisson's Ratio (μ) at 700°C=0.28"}
{"id": "K405", "text": "Poisson's Ratio (μ) at 750°C=0.29"}
{"id": "K405", "text": "Poisson's Ratio (μ) at 800°C=0.29"}
{"id": "GH4163", "text": "Dynamic Elastic Modulus (ED) at 20°C=248.0GPa"}
{"id": "GH4163", "text": "Dynamic Elastic Modulus (ED) at 100°C=246.0GPa"}
{"id": "GH4163", "text": "Dynamic Elastic Modulus (ED) at 200°C=241.0GPa"}
{"id": "GH4163", "text": "Dynamic Elastic Modulus (ED) at 300°C=240.0GPa"}
{"id": "GH4163", "text": "Dynamic Elastic Modulus (ED) at 400°C=219.0GPa"}
{"id": "GH4163", "text": "Dynamic Elastic Modulus (ED) at 500°C=212.0GPa"}
{"id": "GH4163", "text": "Dynamic Elastic Modulus (ED) at 600°C=196.0GPa"}
{"id": "GH4163", "text": "Dynamic Elastic Modulus (ED) at 700°C=182.0GPa"}
{"id": "GH4163", "text": "Dynamic Elastic Modulus (ED) at 800°C=150.0GPa"}
{"id": "GH4163", "text": "Dynamic Elastic Modulus (ED) at 900°C=144.0GPa"}
{"id": "GH4163", "text": "Dynamic Elastic Modulus (ED) at 1000°C=143.0GPa"}
{"id": "DZ4951", "text": "Dynamic Elastic Modulus (ED) at 20°C=132.1GPa"}
{"id": "DZ4951", "text": "Dynamic Elastic Modulus (ED) at 100°C=130.8GPa"}
{"id": "DZ4951", "text": "Dynamic Elastic Modulus (ED) at 200°C=126.9GPa"}
{"id": "DZ4951", "text": "Dynamic Elastic Modulus (ED) at 300°C=123.0GPa"}
{"id": "DZ4951", "text": "Dynamic Elastic Modulus (ED) at 400°C=119.0GPa"}
{"id": "DZ4951", "text": "Dynamic Elastic Modulus (ED) at 500°C=115.1GPa"}
{"id": "DZ4951", "text": "Dynamic Elastic Modulus (ED) at 600°C=111.0GPa"}
{"id": "DZ4951", "text": "Dynamic Elastic Modulus (ED) at 700°C=115.9GPa"}
{"id": "DZ4951", "text": "Dynamic Elastic Modulus (ED) at 800°C=100.3GPa"}
{"id": "DZ4951", "text": "Dynamic Elastic Modulus (ED) at 900°C=93.6GPa"}
{"id": "DZ4951", "text": "Dynamic Elastic Modulus (ED) at 1000°C=83.4GPa"}
{"id": "DZ4951", "text": "Dynamic Elastic Modulus (ED) at 1100°C=71.4GPa"}
{"id": "DZ4951", "text": "Shear Modulus (G) at 20°C=127.4GPa"}
{"id": "DZ4951", "text": "Shear Modulus (G) at 100°C=125.5GPa"}
{"id": "DZ4951", "text": "Shear Modulus (G) at 200°C=121.9GPa"}
{"id": "DZ4951", "text": "Shear Modulus (G) at 300°C=118.7GPa"}
{"id": "DZ4951", "text": "Shear Modulus (G) at 400°C=115.4GPa"}
{"id": "DZ4951", "text": "Shear Modulus (G) at 500°C=112.1GPa"}
{"id": "DZ4951", "text": "Shear Modulus (G) at 600°C=108.7GPa"}
{"id": "DZ4951", "text": "Shear Modulus (G) at 700°C=104.5GPa"}
{"id": "DZ4951", "text": "Shear Modulus (G) at 800°C=100.6GPa"}
{"id": "DZ4951", "text": "Shear Modulus (G) at 900°C=96.1GPa"}
{"id": "DZ4951", "text": "Shear Modulus (G) at 1000°C=90.4GPa"}
{"id": "DZ4951", "text": "Shear Modulus (G) at 1100°C=83.5GPa"}
{"id": "DZ4951", "text": "Poisson's Ratio (μ) at 20°C=0.375"}
{"id": "DZ4951", "text": "Poisson's Ratio (μ) at 100°C=0.383"}
{"id": "DZ4951", "text": "Poisson's Ratio (μ) at 200°C=0.388"}
{"id": "DZ4951", "text": "Poisson's Ratio (μ) at 300°C=0.396"}
{"id": "DZ4951", "text": "Poisson's Ratio (μ) at 400°C=0.402"}
{"id": "DZ4951", "text": "Poisson's Ratio (μ) at 500°C=0.41"}
{"id": "DZ4951", "text": "Poisson's Ratio (μ) at 600°C=0.416"}
{"id": "DZ4951", "text": "Poisson's Ratio (μ) at 700°C=0.426"}
{"id": "DZ4951", "text": "Poisson's Ratio (μ) at 800°C=0.435"}
{"id": "DZ4951", "text": "Poisson's Ratio (μ) at 900°C=0.445"}
{"id": "DZ4951", "text": "Poisson's Ratio (μ) at 1000°C=0.456"}
{"id": "DZ4951", "text": "Poisson's Ratio (μ) at 1100°C=0.475"}
{"id": "GH4169", "text": "Dynamic Elastic Modulus (ED) at 20°C=205.0GPa"}
{"id": "GH4169", "text": "Dynamic Elastic Modulus (ED) at 100°C=201.0GPa"}
{"id": "GH4169", "text": "Dynamic Elastic Modulus (ED) at 200°C=193.0GPa"}
{"id": "GH4169", "text": "Dynamic Elastic Modulus (ED) at 300°C=187.0GPa"}
{"id": "GH4169", "text": "Dynamic Elastic Modulus (ED) at 418°C=180.0GPa"}
{"id": "GH4169", "text": "Dynamic Elastic Modulus (ED) at 500°C=175.0GPa"}
{"id": "GH4169", "text": "Dynamic Elastic Modulus (ED) at 600°C=168.0GPa"}
{"id": "GH4169", "text": "Dynamic Elastic Modulus (ED) at 700°C=160.0GPa"}
{"id": "GH4169", "text": "Shear Modulus (G) at 20°C=79.0GPa"}
{"id": "GH4169", "text": "Shear Modulus (G) at 100°C=77.0GPa"}
{"id": "GH4169", "text": "Shear Modulus (G) at 200°C=74.0GPa"}
{"id": "GH4169", "text": "Shear Modulus (G) at 300°C=71.0GPa"}
{"id": "GH4169", "text": "Shear Modulus (G) at 418°C=68.0GPa"}
{"id": "GH4169", "text": "Shear Modulus (G) at 500°C=66.0GPa"}
{"id": "GH4169", "text": "Shear Modulus (G) at 600°C=64.0GPa"}
{"id": "GH4169", "text": "Shear Modulus (G) at 700°C=60.0GPa"}
{"id": "GH4169", "text": "Poisson's Ratio (μ) at 20°C=0.3"}
{"id": "GH4169", "text": "Poisson's Ratio (μ) at 100°C=0.3"}
{"id": "GH4169", "text": "Poisson's Ratio (μ) at 200°C=0.3"}
{"id": "GH4169", "text": "Poisson's Ratio (μ) at 300°C=0.3"}
{"id": "GH4169", "text": "Poisson's Ratio (μ) at 418°C=0.31"}
{"id": "GH4169", "text": "Poisson's Ratio (μ) at 500°C=0.32"}
{"id": "GH4169", "text": "Poisson's Ratio (μ) at 600°C=0.32"}
{"id": "GH4169", "text": "Poisson's Ratio (μ) at 700°C=0.33"}
{"id": "DD402", "text": "Dynamic Elastic Modulus (ED) at 10°C=143.0GPa"}
{"id": "DD402", "text": "Dynamic Elastic Modulus (ED) at 100°C=140.0GPa"}
{"id": "DD402", "text": "Dynamic Elastic Modulus (ED) at 200°C=137.0GPa"}
{"id": "DD402", "text": "Dynamic Elastic Modulus (ED) at 300°C=133.0GPa"}
{"id": "DD402", "text": "Dynamic Elastic Modulus (ED) at 400°C=130.0GPa"}
{"id": "DD402", "text": "Dynamic Elastic Modulus (ED) at 500°C=126.0GPa"}
{"id": "DD402", "text": "Dynamic Elastic Modulus (ED) at 600°C=122.0GPa"}
{"id": "DD402", "text": "Dynamic Elastic Modulus (ED) at 700°C=118.0GPa"}
{"id": "DD402", "text": "Dynamic Elastic Modulus (ED) at 800°C=113.0GPa"}
{"id": "DD402", "text": "Dynamic Elastic Modulus (ED) at 900°C=108.0GPa"}
{"id": "DD402", "text": "Dynamic Elastic Modulus (ED) at 1000°C=105.0GPa"}
{"id": "GH4220", "text": "Dynamic Elastic Modulus (ED) at 20°C=231.0GPa"}
{"id": "GH4220", "text": "Dynamic Elastic Modulus (ED) at 300°C=211.0GPa"}
{"id": "GH4220", "text": "Dynamic Elastic Modulus (ED) at 400°C=204.0GPa"}
{"id": "GH4220", "text": "Dynamic Elastic Modulus (ED) at 500°C=198.5GPa"}
{"id": "GH4220", "text": "Dynamic Elastic Modulus (ED) at 600°C=192.0GPa"}
{"id": "GH4220", "text": "Dynamic Elastic Modulus (ED) at 700°C=183.0GPa"}
{"id": "GH4220", "text": "Dynamic Elastic Modulus (ED) at 800°C=176.0GPa"}
{"id": "GH4220", "text": "Dynamic Elastic Modulus (ED) at 900°C=170.0GPa"}
{"id": "GH4220", "text": "Dynamic Elastic Modulus (ED) at 950°C=150.0GPa"}
{"id": "GH4220", "text": "Dynamic Elastic Modulus (ED) at 1000°C=143.0GPa"}
{"id": "GH4220", "text": "Shear Modulus (G) at 20°C=85.1GPa"}
{"id": "GH4220", "text": "Shear Modulus (G) at 100°C=84.0GPa"}
{"id": "GH4220", "text": "Shear Modulus (G) at 200°C=82.0GPa"}
{"id": "GH4220", "text": "Shear Modulus (G) at 300°C=79.5GPa"}
{"id": "GH4220", "text": "Shear Modulus (G) at 400°C=77.8GPa"}
{"id": "GH4220", "text": "Shear Modulus (G) at 500°C=76.6GPa"}
{"id": "GH4220", "text": "Shear Modulus (G) at 700°C=71.5GPa"}
{"id": "GH4220", "text": "Shear Modulus (G) at 900°C=55.7GPa"}
{"id": "GH4220", "text": "Shear Modulus (G) at 950°C=54.0GPa"}
{"id": "GH4220", "text": "Shear Modulus (G) at 1000°C=53.2GPa"}
{"id": "GH4220", "text": "Poisson's Ratio (μ) at 100°C=0.34"}
{"id": "GH4220", "text": "Poisson's Ratio (μ) at 200°C=0.33"}
{"id": "GH4220", "text": "Poisson's Ratio (μ) at 600°C=0.32"}
{"id": "GH4220", "text": "Poisson's Ratio (μ) at 700°C=0.28"}
{"id": "GH4220", "text": "Poisson's Ratio (μ) at 900°C=0.52"}
{"id": "GH4413", "text": "Dynamic Elastic Modulus (ED) at 20°C=219.5GPa"}
{"id": "GH4413", "text": "Shear Modulus (G) at 20°C=84.9GPa"}
{"id": "GH4413", "text": "Poisson's Ratio (μ) at 20°C=0.293"}
{"id": "GH4413", "text": "Dynamic Elastic Modulus (ED) at 100°C=218.0GPa"}
{"id": "GH4413", "text": "Shear Modulus (G) at 100°C=84.0GPa"}
{"id": "GH4413", "text": "Poisson's Ratio (μ) at 100°C=0.3"}
{"id": "GH4413", "text": "Dynamic Elastic Modulus (ED) at 200°C=213.0GPa"}
{"id": "GH4413", "text": "Shear Modulus (G) at 200°C=82.0GPa"}
{"id": "GH4413", "text": "Poisson's Ratio (μ) at 200°C=0.3"}
{"id": "GH4413", "text": "Dynamic Elastic Modulus (ED) at 300°C=208.0GPa"}
{"id": "GH4413", "text": "Shear Modulus (G) at 300°C=80.0GPa"}
{"id": "GH4413", "text": "Poisson's Ratio (μ) at 300°C=0.3"}
{"id": "GH4413", "text": "Dynamic Elastic Modulus (ED) at 400°C=202.0GPa"}
{"id": "GH4413", "text": "Shear Modulus (G) at 400°C=78.0GPa"}
{"id": "GH4413", "text": "Poisson's Ratio (μ) at 400°C=0.3"}
{"id": "GH4413", "text": "Dynamic Elastic Modulus (ED) at 500°C=196.0GPa"}
{"id": "GH4413", "text": "Shear Modulus (G) at 500°C=75.0GPa"}
{"id": "GH4413", "text": "Poisson's Ratio (μ) at 500°C=0.31"}
{"id": "GH4413", "text": "Dynamic Elastic Modulus (ED) at 600°C=189.0GPa"}
{"id": "GH4413", "text": "Shear Modulus (G) at 600°C=72.0GPa"}
{"id": "GH4413", "text": "Poisson's Ratio (μ) at 600°C=0.31"}
{"id": "GH4413", "text": "Dynamic Elastic Modulus (ED) at 700°C=180.0GPa"}
{"id": "GH4413", "text": "Shear Modulus (G) at 700°C=68.0GPa"}
{"id": "GH4413", "text": "Poisson's Ratio (μ) at 700°C=0.32"}
{"id": "GH4413", "text": "Dynamic Elastic Modulus (ED) at 800°C=171.0GPa"}
{"id": "GH4413", "text": "Shear Modulus (G) at 800°C=65.0GPa"}
{"id": "GH4413", "text": "Poisson's Ratio (μ) at 800°C=0.32"}
{"id": "GH4413", "text": "Dynamic Elastic Modulus (ED) at 900°C=160.0GPa"}
{"id": "GH4413", "text": "Shear Modulus (G) at 900°C=60.0GPa"}
{"id": "GH4413", "text": "Poisson's Ratio (μ) at 900°C=0.33"}
{"id": "GH4413", "text": "Dynamic Elastic Modulus (ED) at 1000°C=148.0GPa"}
{"id": "GH4413", "text": "Shear Modulus (G) at 1000°C=55.0GPa"}
{"id": "GH4413", "text": "Poisson's Ratio (μ) at 1000°C=0.35"}
{"id": "GH4586", "text": "Dynamic Elastic Modulus (ED) at 20°C=226.0GPa"}
{"id": "GH4586", "text": "Dynamic Elastic Modulus (ED) at 100°C=222.0GPa"}
{"id": "GH4586", "text": "Dynamic Elastic Modulus (ED) at 200°C=217.0GPa"}
{"id": "GH4586", "text": "Dynamic Elastic Modulus (ED) at 300°C=211.0GPa"}
{"id": "GH4586", "text": "Dynamic Elastic Modulus (ED) at 400°C=205.0GPa"}
{"id": "GH4586", "text": "Dynamic Elastic Modulus (ED) at 500°C=198.0GPa"}
{"id": "GH4586", "text": "Dynamic Elastic Modulus (ED) at 600°C=192.0GPa"}
{"id": "GH4586", "text": "Dynamic Elastic Modulus (ED) at 700°C=184.0GPa"}
{"id": "GH4586", "text": "Dynamic Elastic Modulus (ED) at 800°C=178.0GPa"}
{"id": "GH4586", "text": "Dynamic Elastic Modulus (ED) at 900°C=162.0GPa"}
{"id": "DD408", "text": "Dynamic Elastic Modulus (ED) at 18°C=215.0GPa"}
{"id": "DD408", "text": "Dynamic Elastic Modulus (ED) at 100°C=210.0GPa"}
{"id": "DD408", "text": "Dynamic Elastic Modulus (ED) at 200°C=210.0GPa"}
{"id": "DD408", "text": "Dynamic Elastic Modulus (ED) at 300°C=205.0GPa"}
{"id": "DD408", "text": "Dynamic Elastic Modulus (ED) at 410°C=200.0GPa"}
{"id": "DD408", "text": "Dynamic Elastic Modulus (ED) at 500°C=190.0GPa"}
{"id": "DD408", "text": "Dynamic Elastic Modulus (ED) at 600°C=185.0GPa"}
{"id": "DD408", "text": "Dynamic Elastic Modulus (ED) at 700°C=180.0GPa"}
{"id": "DD408", "text": "Dynamic Elastic Modulus (ED) at 800°C=170.0GPa"}
{"id": "DD408", "text": "Dynamic Elastic Modulus (ED) at 900°C=165.0GPa"}
{"id": "DD408", "text": "Dynamic Elastic Modulus (ED) at 950°C=155.0GPa"}
{"id": "GH4648", "text": "Shear Modulus (G) at 20°C=80.0GPa"}
{"id": "GH4648", "text": "Shear Modulus (G) at 100°C=79.0GPa"}
{"id": "GH4648", "text": "Shear Modulus (G) at 200°C=77.0GPa"}
{"id": "GH4648", "text": "Shear Modulus (G) at 300°C=74.0GPa"}
{"id": "GH4648", "text": "Shear Modulus (G) at 400°C=72.0GPa"}
{"id": "GH4648", "text": "Shear Modulus (G) at 500°C=70.0GPa"}
{"id": "GH4648", "text": "Shear Modulus (G) at 600°C=67.0GPa"}
{"id": "GH4648", "text": "Shear Modulus (G) at 700°C=65.0GPa"}
{"id": "GH4648", "text": "Shear Modulus (G) at 800°C=62.0GPa"}
{"id": "GH4648", "text": "Shear Modulus (G) at 900°C=57.0GPa"}
{"id": "GH4648", "text": "Poisson's Ratio (μ) at 20°C=0.32"}
{"id": "GH4648", "text": "Poisson's Ratio (μ) at 100°C=0.32"}
{"id": "GH4648", "text": "Poisson's Ratio (μ) at 200°C=0.32"}
{"id": "GH4648", "text": "Poisson's Ratio (μ) at 300°C=0.33"}
{"id": "GH4648", "text": "Poisson's Ratio (μ) at 400°C=0.33"}
{"id": "GH4648", "text": "Poisson's Ratio (μ) at 500°C=0.34"}
{"id": "GH4648", "text": "Poisson's Ratio (μ) at 600°C=0.33"}
{"id": "GH4648", "text": "Poisson's Ratio (μ) at 700°C=0.34"}
{"id": "GH4648", "text": "Poisson's Ratio (μ) at 800°C=0.35"}
{"id": "GH4648", "text": "Poisson's Ratio (μ) at 900°C=0.36"}
{"id": "K406", "text": "Dynamic Elastic Modulus (ED) at 30°C=203.0GPa"}
{"id": "K406", "text": "Dynamic Elastic Modulus (ED) at 100°C=195.0GPa"}
{"id": "K406", "text": "Dynamic Elastic Modulus (ED) at 200°C=190.0GPa"}
{"id": "K406", "text": "Dynamic Elastic Modulus (ED) at 300°C=185.0GPa"}
{"id": "K406", "text": "Dynamic Elastic Modulus (ED) at 400°C=179.0GPa"}
{"id": "K406", "text": "Dynamic Elastic Modulus (ED) at 500°C=175.0GPa"}
{"id": "K406", "text": "Dynamic Elastic Modulus (ED) at 600°C=170.0GPa"}
{"id": "K406", "text": "Dynamic Elastic Modulus (ED) at 650°C=166.0GPa"}
{"id": "K406", "text": "Dynamic Elastic Modulus (ED) at 700°C=162.0GPa"}
{"id": "K406", "text": "Dynamic Elastic Modulus (ED) at 750°C=159.0GPa"}
{"id": "K406", "text": "Dynamic Elastic Modulus (ED) at 800°C=156.0GPa"}
{"id": "K406", "text": "Dynamic Elastic Modulus (ED) at 850°C=150.0GPa"}
{"id": "K406", "text": "Dynamic Elastic Modulus (ED) at 900°C=145.0GPa"}
{"id": "K406", "text": "Shear Modulus (G) at 30°C=76.0GPa"}
{"id": "K406", "text": "Shear Modulus (G) at 100°C=75.0GPa"}
{"id": "K406", "text": "Shear Modulus (G) at 200°C=73.0GPa"}
{"id": "K406", "text": "Shear Modulus (G) at 300°C=72.0GPa"}
{"id": "K406", "text": "Shear Modulus (G) at 400°C=70.0GPa"}
{"id": "K406", "text": "Shear Modulus (G) at 500°C=68.0GPa"}
{"id": "K406", "text": "Shear Modulus (G) at 600°C=66.0GPa"}
{"id": "K406", "text": "Shear Modulus (G) at 650°C=64.0GPa"}
{"id": "K406", "text": "Shear Modulus (G) at 700°C=63.0GPa"}
{"id": "K406", "text": "Shear Modulus (G) at 750°C=62.0GPa"}
{"id": "K406", "text": "Shear Modulus (G) at 800°C=60.0GPa"}
{"id": "K406", "text": "Poisson's Ratio (μ) at 30°C=0.33"}
{"id": "K406", "text": "Poisson's Ratio (μ) at 100°C=0.3"}
{"id": "K406", "text": "Poisson's Ratio (μ) at 200°C=0.3"}
{"id": "K406", "text": "Poisson's Ratio (μ) at 300°C=0.29"}
{"id": "K406", "text": "Poisson's Ratio (μ) at 400°C=0.29"}
{"id": "K406", "text": "Poisson's Ratio (μ) at 500°C=0.29"}
{"id": "K406", "text": "Poisson's Ratio (μ) at 600°C=0.3"}
{"id": "K406", "text": "Poisson's Ratio (μ) at 650°C=0.29"}
{"id": "K406", "text": "Poisson's Ratio (μ) at 700°C=0.29"}
{"id": "K406", "text": "Poisson's Ratio (μ) at 750°C=0.29"}
{"id": "K406", "text": "Poisson's Ratio (μ) at 800°C=0.29"}
{"id": "DD426", "text": "Dynamic Elastic Modulus (ED) at 20°C=141.0GPa"}
{"id": "DD426", "text": "Dynamic Elastic Modulus (ED) at 100°C=138.0GPa"}
{"id": "DD426", "text": "Dynamic Elastic Modulus (ED) at 200°C=134.0GPa"}
{"id": "DD426", "text": "Dynamic Elastic Modulus (ED) at 300°C=131.0GPa"}
{"id": "DD426", "text": "Dynamic Elastic Modulus (ED) at 400°C=128.0GPa"}
{"id": "DD426", "text": "Dynamic Elastic Modulus (ED) at 500°C=125.0GPa"}
{"id": "DD426", "text": "Dynamic Elastic Modulus (ED) at 600°C=122.0GPa"}
{"id": "DD426", "text": "Dynamic Elastic Modulus (ED) at 700°C=118.0GPa"}
{"id": "DD426", "text": "Dynamic Elastic Modulus (ED) at 800°C=113.0GPa"}
{"id": "DD426", "text": "Dynamic Elastic Modulus (ED) at 900°C=106.0GPa"}
{"id": "DD426", "text": "Dynamic Elastic Modulus (ED) at 1000°C=97.7GPa"}
{"id": "DD426", "text": "Shear Modulus (G) at 20°C=125.0GPa"}
{"id": "DD426", "text": "Shear Modulus (G) at 100°C=123.0GPa"}
{"id": "DD426", "text": "Shear Modulus (G) at 200°C=120.0GPa"}
{"id": "DD426", "text": "Shear Modulus (G) at 300°C=117.0GPa"}
{"id": "DD426", "text": "Shear Modulus (G) at 400°C=114.0GPa"}
{"id": "DD426", "text": "Shear Modulus (G) at 500°C=111.0GPa"}
{"id": "DD426", "text": "Shear Modulus (G) at 600°C=108.0GPa"}
{"id": "DD426", "text": "Shear Modulus (G) at 700°C=105.0GPa"}
{"id": "DD426", "text": "Shear Modulus (G) at 800°C=102.0GPa"}
{"id": "DD426", "text": "Shear Modulus (G) at 900°C=97.4GPa"}
{"id": "DD426", "text": "Shear Modulus (G) at 1000°C=92.7GPa"}
{"id": "DD426", "text": "Poisson's Ratio (μ) at 20°C=0.372"}
{"id": "DD426", "text": "Poisson's Ratio (μ) at 100°C=0.377"}
{"id": "DD426", "text": "Poisson's Ratio (μ) at 200°C=0.382"}
{"id": "DD426", "text": "Poisson's Ratio (μ) at 300°C=0.387"}
{"id": "DD426", "text": "Poisson's Ratio (μ) at 400°C=0.394"}
{"id": "DD426", "text": "Poisson's Ratio (μ) at 500°C=0.404"}
{"id": "DD426", "text": "Poisson's Ratio (μ) at 600°C=0.417"}
{"id": "DD426", "text": "Poisson's Ratio (μ) at 700°C=0.428"}
{"id": "DD426", "text": "Poisson's Ratio (μ) at 800°C=0.438"}
{"id": "DD426", "text": "Poisson's Ratio (μ) at 900°C=0.45"}
{"id": "DD426", "text": "Poisson's Ratio (μ) at 1000°C=0.463"}
{"id": "GH4698", "text": "Dynamic Elastic Modulus (ED) at 20°C=223.0GPa"}
{"id": "GH4698", "text": "Dynamic Elastic Modulus (ED) at 100°C=219.0GPa"}
{"id": "GH4698", "text": "Dynamic Elastic Modulus (ED) at 200°C=213.0GPa"}
{"id": "GH4698", "text": "Dynamic Elastic Modulus (ED) at 300°C=207.0GPa"}
{"id": "GH4698", "text": "Dynamic Elastic Modulus (ED) at 400°C=201.0GPa"}
{"id": "GH4698", "text": "Dynamic Elastic Modulus (ED) at 500°C=194.0GPa"}
{"id": "GH4698", "text": "Dynamic Elastic Modulus (ED) at 600°C=187.0GPa"}
{"id": "GH4698", "text": "Dynamic Elastic Modulus (ED) at 700°C=179.0GPa"}
{"id": "GH4698", "text": "Dynamic Elastic Modulus (ED) at 800°C=170.0GPa"}
{"id": "GH4698", "text": "Shear Modulus (G) at 20°C=80.0GPa"}
{"id": "GH4698", "text": "Shear Modulus (G) at 100°C=79.0GPa"}
{"id": "GH4698", "text": "Shear Modulus (G) at 200°C=79.0GPa"}
{"id": "GH4698", "text": "Shear Modulus (G) at 300°C=81.0GPa"}
{"id": "GH4698", "text": "Shear Modulus (G) at 400°C=79.0GPa"}
{"id": "GH4698", "text": "Shear Modulus (G) at 500°C=77.0GPa"}
{"id": "GH4698", "text": "Shear Modulus (G) at 600°C=73.0GPa"}
{"id": "GH4698", "text": "Shear Modulus (G) at 700°C=70.0GPa"}
{"id": "GH4698", "text": "Shear Modulus (G) at 800°C=66.0GPa"}
{"id": "GH4698", "text": "Poisson's Ratio (μ) at 20°C=0.4"}
{"id": "GH4698", "text": "Poisson's Ratio (μ) at 100°C=0.39"}
{"id": "GH4698", "text": "Poisson's Ratio (μ) at 200°C=0.38"}
{"id": "GH4698", "text": "Poisson's Ratio (μ) at 300°C=0.3"}
{"id": "GH4698", "text": "Poisson's Ratio (μ) at 400°C=0.3"}
{"id": "GH4698", "text": "Poisson's Ratio (μ) at 500°C=0.31"}
{"id": "GH4698", "text": "Poisson's Ratio (μ) at 600°C=0.31"}
{"id": "GH4698", "text": "Poisson's Ratio (μ) at 700°C=0.32"}
{"id": "GH4698", "text": "Poisson's Ratio (μ) at 800°C=0.28"}
{"id": "DD432", "text": "Dynamic Elastic Modulus (ED) at 20°C=140.0GPa"}
{"id": "DD432", "text": "Dynamic Elastic Modulus (ED) at 100°C=136.0GPa"}
{"id": "DD432", "text": "Dynamic Elastic Modulus (ED) at 200°C=133.0GPa"}
{"id": "DD432", "text": "Dynamic Elastic Modulus (ED) at 300°C=130.0GPa"}
{"id": "DD432", "text": "Dynamic Elastic Modulus (ED) at 400°C=127.0GPa"}
{"id": "DD432", "text": "Dynamic Elastic Modulus (ED) at 500°C=124.0GPa"}
{"id": "DD432", "text": "Dynamic Elastic Modulus (ED) at 600°C=121.0GPa"}
{"id": "DD432", "text": "Dynamic Elastic Modulus (ED) at 700°C=116.0GPa"}
{"id": "DD432", "text": "Dynamic Elastic Modulus (ED) at 800°C=111.0GPa"}
{"id": "DD432", "text": "Dynamic Elastic Modulus (ED) at 900°C=104.0GPa"}
{"id": "DD432", "text": "Dynamic Elastic Modulus (ED) at 1000°C=95.8GPa"}
{"id": "DD432", "text": "Dynamic Elastic Modulus (ED) at 1050°C=90.7GPa"}
{"id": "DD432", "text": "Dynamic Elastic Modulus (ED) at 1100°C=85.1GPa"}
{"id": "DD432", "text": "Shear Modulus (G) at 20°C=124.0GPa"}
{"id": "DD432", "text": "Shear Modulus (G) at 100°C=122.0GPa"}
{"id": "DD432", "text": "Shear Modulus (G) at 200°C=119.0GPa"}
{"id": "DD432", "text": "Shear Modulus (G) at 300°C=116.0GPa"}
{"id": "DD432", "text": "Shear Modulus (G) at 400°C=113.0GPa"}
{"id": "DD432", "text": "Shear Modulus (G) at 500°C=111.0GPa"}
{"id": "DD432", "text": "Shear Modulus (G) at 600°C=108.0GPa"}
{"id": "DD432", "text": "Shear Modulus (G) at 700°C=105.0GPa"}
{"id": "DD432", "text": "Shear Modulus (G) at 800°C=101.0GPa"}
{"id": "DD432", "text": "Shear Modulus (G) at 900°C=96.9GPa"}
{"id": "DD432", "text": "Shear Modulus (G) at 1000°C=92.0GPa"}
{"id": "DD432", "text": "Shear Modulus (G) at 1050°C=89.3GPa"}
{"id": "DD432", "text": "Shear Modulus (G) at 1100°C=86.3GPa"}
{"id": "DD432", "text": "Poisson's Ratio (μ) at 20°C=0.352"}
{"id": "DD432", "text": "Poisson's Ratio (μ) at 100°C=0.36"}
{"id": "DD432", "text": "Poisson's Ratio (μ) at 200°C=0.365"}
{"id": "DD432", "text": "Poisson's Ratio (μ) at 300°C=0.379"}
{"id": "DD432", "text": "Poisson's Ratio (μ) at 400°C=0.399"}
{"id": "DD432", "text": "Poisson's Ratio (μ) at 500°C=0.41"}
{"id": "DD432", "text": "Poisson's Ratio (μ) at 600°C=0.419"}
{"id": "DD432", "text": "Poisson's Ratio (μ) at 700°C=0.426"}
{"id": "DD432", "text": "Poisson's Ratio (μ) at 800°C=0.438"}
{"id": "DD432", "text": "Poisson's Ratio (μ) at 900°C=0.444"}
{"id": "DD432", "text": "Poisson's Ratio (μ) at 1000°C=0.449"}
{"id": "DD432", "text": "Poisson's Ratio (μ) at 1050°C=0.456"}
{"id": "DD432", "text": "Poisson's Ratio (μ) at 1100°C=0.467"}
{"id": "GH4708", "text": "Dynamic Elastic Modulus (ED) at 20°C=218.9GPa"}
{"id": "GH4708", "text": "Dynamic Elastic Modulus (ED) at 100°C=215.2GPa"}
{"id": "GH4708", "text": "Dynamic Elastic Modulus (ED) at 200°C=210.6GPa"}
{"id": "GH4708", "text": "Dynamic Elastic Modulus (ED) at 300°C=204.5GPa"}
{"id": "GH4708", "text": "Dynamic Elastic Modulus (ED) at 400°C=198.9GPa"}
{"id": "GH4708", "text": "Dynamic Elastic Modulus (ED) at 500°C=192.9GPa"}
{"id": "GH4708", "text": "Dynamic Elastic Modulus (ED) at 650°C=187.7GPa"}
{"id": "GH4708", "text": "Dynamic Elastic Modulus (ED) at 700°C=180.0GPa"}
{"id": "GH4708", "text": "Dynamic Elastic Modulus (ED) at 800°C=171.9GPa"}
{"id": "GH4708", "text": "Dynamic Elastic Modulus (ED) at 850°C=165.7GPa"}
{"id": "GH4708", "text": "Dynamic Elastic Modulus (ED) at 900°C=161.3GPa"}
{"id": "GH4708", "text": "Shear Modulus (G) at 20°C=82.9GPa"}
{"id": "GH4708", "text": "Shear Modulus (G) at 100°C=81.4GPa"}
{"id": "GH4708", "text": "Shear Modulus (G) at 200°C=79.7GPa"}
{"id": "GH4708", "text": "Shear Modulus (G) at 300°C=77.3GPa"}
{"id": "GH4708", "text": "Shear Modulus (G) at 400°C=74.9GPa"}
{"id": "GH4708", "text": "Shear Modulus (G) at 500°C=72.5GPa"}
{"id": "GH4708", "text": "Shear Modulus (G) at 650°C=70.3GPa"}
{"id": "GH4708", "text": "Shear Modulus (G) at 700°C=67.3GPa"}
{"id": "GH4708", "text": "Shear Modulus (G) at 800°C=64.1GPa"}
{"id": "GH4708", "text": "Shear Modulus (G) at 850°C=62.2GPa"}
{"id": "GH4708", "text": "Shear Modulus (G) at 900°C=60.0GPa"}
{"id": "GH4708", "text": "Poisson's Ratio (μ) at 20°C=0.32"}
{"id": "GH4708", "text": "Poisson's Ratio (μ) at 100°C=0.32"}
{"id": "GH4708", "text": "Poisson's Ratio (μ) at 200°C=0.32"}
{"id": "GH4708", "text": "Poisson's Ratio (μ) at 300°C=0.32"}
{"id": "GH4708", "text": "Poisson's Ratio (μ) at 400°C=0.33"}
{"id": "GH4708", "text": "Poisson's Ratio (μ) at 500°C=0.33"}
{"id": "GH4708", "text": "Poisson's Ratio (μ) at 650°C=0.33"}
{"id": "GH4708", "text": "Poisson's Ratio (μ) at 700°C=0.34"}
{"id": "GH4708", "text": "Poisson's Ratio (μ) at 800°C=0.34"}
{"id": "GH4708", "text": "Poisson's Ratio (μ) at 850°C=0.33"}
{"id": "GH4708", "text": "Poisson's Ratio (μ) at 900°C=0.34"}
{"id": "DD499", "text": "Dynamic Elastic Modulus (ED) at 20°C=131.9GPa"}
{"id": "DD499", "text": "Dynamic Elastic Modulus (ED) at 100°C=130.7GPa"}
{"id": "DD499", "text": "Dynamic Elastic Modulus (ED) at 200°C=127.7GPa"}
{"id": "DD499", "text": "Dynamic Elastic Modulus (ED) at 300°C=124.0GPa"}
{"id": "DD499", "text": "Dynamic Elastic Modulus (ED) at 400°C=120.4GPa"}
{"id": "DD499", "text": "Dynamic Elastic Modulus (ED) at 500°C=116.8GPa"}
{"id": "DD499", "text": "Dynamic Elastic Modulus (ED) at 600°C=113.4GPa"}
{"id": "DD499", "text": "Dynamic Elastic Modulus (ED) at 700°C=108.8GPa"}
{"id": "DD499", "text": "Dynamic Elastic Modulus (ED) at 800°C=103.9GPa"}
{"id": "DD499", "text": "Dynamic Elastic Modulus (ED) at 900°C=98.2GPa"}
{"id": "DD499", "text": "Dynamic Elastic Modulus (ED) at 1000°C=89.6GPa"}
{"id": "DD499", "text": "Dynamic Elastic Modulus (ED) at 1050°C=84.4GPa"}
{"id": "DD499", "text": "Dynamic Elastic Modulus (ED) at 1100°C=78.5GPa"}
{"id": "DD499", "text": "Shear Modulus (G) at 20°C=125.1GPa"}
{"id": "DD499", "text": "Shear Modulus (G) at 100°C=124.0GPa"}
{"id": "DD499", "text": "Shear Modulus (G) at 200°C=120.8GPa"}
{"id": "DD499", "text": "Shear Modulus (G) at 300°C=117.7GPa"}
{"id": "DD499", "text": "Shear Modulus (G) at 400°C=113.9GPa"}
{"id": "DD499", "text": "Shear Modulus (G) at 500°C=110.6GPa"}
{"id": "DD499", "text": "Shear Modulus (G) at 600°C=107.4GPa"}
{"id": "DD499", "text": "Shear Modulus (G) at 700°C=103.7GPa"}
{"id": "DD499", "text": "Shear Modulus (G) at 800°C=99.7GPa"}
{"id": "DD499", "text": "Shear Modulus (G) at 900°C=95.5GPa"}
{"id": "DD499", "text": "Shear Modulus (G) at 1000°C=90.1GPa"}
{"id": "DD499", "text": "Shear Modulus (G) at 1050°C=86.9GPa"}
{"id": "DD499", "text": "Shear Modulus (G) at 1100°C=88.7GPa"}
{"id": "DD499", "text": "Poisson's Ratio (μ) at 20°C=0.35"}
{"id": "DD499", "text": "Poisson's Ratio (μ) at 100°C=0.36"}
{"id": "DD499", "text": "Poisson's Ratio (μ) at 200°C=0.37"}
{"id": "DD499", "text": "Poisson's Ratio (μ) at 300°C=0.38"}
{"id": "DD499", "text": "Poisson's Ratio (μ) at 400°C=0.4"}
{"id": "DD499", "text": "Poisson's Ratio (μ) at 500°C=0.41"}
{"id": "DD499", "text": "Poisson's Ratio (μ) at 600°C=0.42"}
{"id": "DD499", "text": "Poisson's Ratio (μ) at 700°C=0.43"}
{"id": "DD499", "text": "Poisson's Ratio (μ) at 800°C=0.44"}
{"id": "DD499", "text": "Poisson's Ratio (μ) at 900°C=0.44"}
{"id": "DD499", "text": "Poisson's Ratio (μ) at 1000°C=0.45"}
{"id": "DD499", "text": "Poisson's Ratio (μ) at 1050°C=0.46"}
{"id": "DD499", "text": "Poisson's Ratio (μ) at 1100°C=0.47"}
{"id": "GH4710", "text": "Dynamic Elastic Modulus (ED) at 25°C=227.0GPa"}
{"id": "GH4710", "text": "Dynamic Elastic Modulus (ED) at 100°C=225.0GPa"}
{"id": "GH4710", "text": "Dynamic Elastic Modulus (ED) at 200°C=219.0GPa"}
{"id": "GH4710", "text": "Dynamic Elastic Modulus (ED) at 300°C=214.0GPa"}
{"id": "GH4710", "text": "Dynamic Elastic Modulus (ED) at 400°C=208.0GPa"}
{"id": "GH4710", "text": "Dynamic Elastic Modulus (ED) at 500°C=201.0GPa"}
{"id": "GH4710", "text": "Dynamic Elastic Modulus (ED) at 600°C=194.0GPa"}
{"id": "GH4710", "text": "Dynamic Elastic Modulus (ED) at 700°C=186.0GPa"}
{"id": "GH4710", "text": "Dynamic Elastic Modulus (ED) at 800°C=179.0GPa"}
{"id": "GH4720Li", "text": "Shear Modulus (G) at 20°C=83.9GPa"}
{"id": "GH4720Li", "text": "Shear Modulus (G) at 100°C=82.1GPa"}
{"id": "GH4720Li", "text": "Shear Modulus (G) at 200°C=79.9GPa"}
{"id": "GH4720Li", "text": "Shear Modulus (G) at 300°C=77.8GPa"}
{"id": "GH4720Li", "text": "Shear Modulus (G) at 400°C=75.7GPa"}
{"id": "GH4720Li", "text": "Shear Modulus (G) at 500°C=73.5GPa"}
{"id": "GH4720Li", "text": "Shear Modulus (G) at 600°C=71.0GPa"}
{"id": "GH4720Li", "text": "Shear Modulus (G) at 650°C=69.7GPa"}
{"id": "GH4720Li", "text": "Shear Modulus (G) at 700°C=68.3GPa"}
{"id": "GH4720Li", "text": "Shear Modulus (G) at 750°C=66.7GPa"}
{"id": "GH4720Li", "text": "Shear Modulus (G) at 800°C=65.1GPa"}
{"id": "GH4720Li", "text": "Poisson's Ratio (μ) at 20°C=0.35"}
{"id": "GH4720Li", "text": "Poisson's Ratio (μ) at 100°C=0.35"}
{"id": "GH4720Li", "text": "Poisson's Ratio (μ) at 200°C=0.36"}
{"id": "GH4720Li", "text": "Poisson's Ratio (μ) at 300°C=0.36"}
{"id": "GH4720Li", "text": "Poisson's Ratio (μ) at 400°C=0.37"}
{"id": "GH4720Li", "text": "Poisson's Ratio (μ) at 500°C=0.37"}
{"id": "GH4720Li", "text": "Poisson's Ratio (μ) at 600°C=0.38"}
{"id": "GH4720Li", "text": "Poisson's Ratio (μ) at 650°C=0.38"}
{"id": "GH4720Li", "text": "Poisson's Ratio (μ) at 700°C=0.38"}
{"id": "GH4720Li", "text": "Poisson's Ratio (μ) at 750°C=0.39"}
{"id": "GH4720Li", "text": "Poisson's Ratio (μ) at 800°C=0.39"}
{"id": "FGH4096", "text": "Dynamic Elastic Modulus (ED) at 20°C=214.0GPa"}
{"id": "FGH4096", "text": "Dynamic Elastic Modulus (ED) at 200°C=208.0GPa"}
{"id": "FGH4096", "text": "Dynamic Elastic Modulus (ED) at 400°C=199.0GPa"}
{"id": "FGH4096", "text": "Dynamic Elastic Modulus (ED) at 500°C=194.0GPa"}
{"id": "FGH4096", "text": "Dynamic Elastic Modulus (ED) at 550°C=191.0GPa"}
{"id": "FGH4096", "text": "Dynamic Elastic Modulus (ED) at 600°C=185.0GPa"}
{"id": "FGH4096", "text": "Dynamic Elastic Modulus (ED) at 650°C=178.0GPa"}
{"id": "FGH4096", "text": "Dynamic Elastic Modulus (ED) at 700°C=176.0GPa"}
{"id": "FGH4096", "text": "Dynamic Elastic Modulus (ED) at 750°C=171.0GPa"}
{"id": "FGH4096", "text": "Shear Modulus (G) at 20°C=86.0GPa"}
{"id": "FGH4096", "text": "Shear Modulus (G) at 200°C=84.5GPa"}
{"id": "FGH4096", "text": "Shear Modulus (G) at 400°C=81.0GPa"}
{"id": "FGH4096", "text": "Shear Modulus (G) at 500°C=79.0GPa"}
{"id": "FGH4096", "text": "Shear Modulus (G) at 600°C=76.5GPa"}
{"id": "FGH4096", "text": "Shear Modulus (G) at 700°C=73.5GPa"}
{"id": "FGH4096", "text": "Shear Modulus (G) at 750°C=72.0GPa"}
{"id": "FGH4096", "text": "Poisson's Ratio (μ) at 20°C=0.303"}
{"id": "FGH4096", "text": "Poisson's Ratio (μ) at 200°C=0.309"}
{"id": "FGH4096", "text": "Poisson's Ratio (μ) at 400°C=0.321"}
{"id": "FGH4096", "text": "Poisson's Ratio (μ) at 500°C=0.329"}
{"id": "FGH4096", "text": "Poisson's Ratio (μ) at 550°C=0.338"}
{"id": "FGH4096", "text": "Poisson's Ratio (μ) at 600°C=0.352"}
{"id": "FGH4096", "text": "Poisson's Ratio (μ) at 650°C=0.362"}
{"id": "FGH4096", "text": "Poisson's Ratio (μ) at 700°C=0.372"}
{"id": "FGH4096", "text": "Poisson's Ratio (μ) at 750°C=0.379"}
{"id": "GH4738", "text": "Dynamic Elastic Modulus (ED) at 20°C=224.0GPa"}
{"id": "GH4738", "text": "Dynamic Elastic Modulus (ED) at 100°C=219.0GPa"}
{"id": "GH4738", "text": "Dynamic Elastic Modulus (ED) at 200°C=213.0GPa"}
{"id": "GH4738", "text": "Dynamic Elastic Modulus (ED) at 300°C=206.0GPa"}
{"id": "GH4738", "text": "Dynamic Elastic Modulus (ED) at 400°C=200.0GPa"}
{"id": "GH4738", "text": "Dynamic Elastic Modulus (ED) at 500°C=193.0GPa"}
{"id": "GH4738", "text": "Dynamic Elastic Modulus (ED) at 600°C=185.0GPa"}
{"id": "GH4738", "text": "Dynamic Elastic Modulus (ED) at 700°C=178.0GPa"}
