Repository: JY18888/HTMAT-an-agent-for-superalloys

# HTMAT: A Knowledge-Data Dual-Driven Agent for Autonomous Superalloy Design

HTMAT (**H**igh-**T**emperature **M**aterials **A**gent) is a knowledge-graph-guided, prompt-engineered AI agent for the autonomous design of nickel-based single-crystal superalloys. By integrating a metallurgical knowledge graph with physics-informed deep learning models within a multi-stage reasoning pipeline, HTMAT converges from ~1.37 × 10⁹ possible compositions to a single Pareto-optimal alloy — **CSU-T1** — without any target composition specified in its instructions.

File: 2.10english.jsonl (part 4 of 5)
{"id": "GH3030", "text": "Dynamic Elastic Modulus (ED) at 20°C=224.0GPa"}
{"id": "GH4738", "text": "Dynamic Elastic Modulus (ED) at 800°C=169.0GPa"}
{"id": "GH4738", "text": "Dynamic Elastic Modulus (ED) at 900°C=156.0GPa"}
{"id": "GH4738", "text": "Shear Modulus (G) at 20°C=85.0GPa"}
{"id": "GH4738", "text": "Shear Modulus (G) at 600°C=71.0GPa"}
{"id": "GH4738", "text": "Shear Modulus (G) at 700°C=67.0GPa"}
{"id": "GH4738", "text": "Shear Modulus (G) at 800°C=62.0GPa"}
{"id": "FGH4097", "text": "Dynamic Elastic Modulus (ED) at 20°C=221.8GPa"}
{"id": "FGH4097", "text": "Dynamic Elastic Modulus (ED) at 200°C=213.7GPa"}
{"id": "FGH4097", "text": "Dynamic Elastic Modulus (ED) at 400°C=202.7GPa"}
{"id": "FGH4097", "text": "Dynamic Elastic Modulus (ED) at 500°C=196.2GPa"}
{"id": "FGH4097", "text": "Dynamic Elastic Modulus (ED) at 600°C=191.0GPa"}
{"id": "FGH4097", "text": "Dynamic Elastic Modulus (ED) at 700°C=183.9GPa"}
{"id": "FGH4097", "text": "Dynamic Elastic Modulus (ED) at 750°C=180.6GPa"}
{"id": "FGH4097", "text": "Shear Modulus (G) at 20°C=85.6GPa"}
{"id": "FGH4097", "text": "Shear Modulus (G) at 200°C=82.2GPa"}
{"id": "FGH4097", "text": "Shear Modulus (G) at 400°C=77.3GPa"}
{"id": "FGH4097", "text": "Shear Modulus (G) at 500°C=75.3GPa"}
{"id": "FGH4097", "text": "Shear Modulus (G) at 600°C=72.7GPa"}
{"id": "FGH4097", "text": "Shear Modulus (G) at 700°C=70.0GPa"}
{"id": "FGH4097", "text": "Shear Modulus (G) at 750°C=68.9GPa"}
{"id": "FGH4097", "text": "Poisson's Ratio (μ) at 20°C=0.296"}
{"id": "FGH4097", "text": "Poisson's Ratio (μ) at 200°C=0.301"}
{"id": "FGH4097", "text": "Poisson's Ratio (μ) at 400°C=0.31"}
{"id": "FGH4097", "text": "Poisson's Ratio (μ) at 500°C=0.304"}
{"id": "FGH4097", "text": "Poisson's Ratio (μ) at 600°C=0.313"}
{"id": "FGH4097", "text": "Poisson's Ratio (μ) at 700°C=0.314"}
{"id": "FGH4097", "text": "Poisson's Ratio (μ) at 750°C=0.309"}
{"id": "GH6783", "text": "Dynamic Elastic Modulus (ED) at 21°C=177.3GPa"}
{"id": "GH6783", "text": "Shear Modulus (G) at 21°C=67.8GPa"}
{"id": "GH6783", "text": "Poisson's Ratio (μ) at 21°C=0.31"}
{"id": "GH6783", "text": "Dynamic Elastic Modulus (ED) at 93°C=175.5GPa"}
{"id": "GH6783", "text": "Shear Modulus (G) at 93°C=67.0GPa"}
{"id": "GH6783", "text": "Poisson's Ratio (μ) at 93°C=0.31"}
{"id": "GH6783", "text": "Dynamic Elastic Modulus (ED) at 149°C=174.5GPa"}
{"id": "GH6783", "text": "Shear Modulus (G) at 149°C=66.5GPa"}
{"id": "GH6783", "text": "Poisson's Ratio (μ) at 149°C=0.31"}
{"id": "GH6783", "text": "Dynamic Elastic Modulus (ED) at 204°C=173.2GPa"}
{"id": "GH6783", "text": "Shear Modulus (G) at 204°C=66.1GPa"}
{"id": "GH6783", "text": "Poisson's Ratio (μ) at 204°C=0.31"}
{"id": "GH6783", "text": "Dynamic Elastic Modulus (ED) at 260°C=172.4GPa"}
{"id": "GH6783", "text": "Shear Modulus (G) at 260°C=65.4GPa"}
{"id": "GH6783", "text": "Poisson's Ratio (μ) at 260°C=0.32"}
{"id": "GH6783", "text": "Dynamic Elastic Modulus (ED) at 316°C=171.3GPa"}
{"id": "GH6783", "text": "Shear Modulus (G) at 316°C=65.0GPa"}
{"id": "GH6783", "text": "Poisson's Ratio (μ) at 316°C=0.32"}
{"id": "GH6783", "text": "Dynamic Elastic Modulus (ED) at 371°C=170.9GPa"}
{"id": "GH6783", "text": "Shear Modulus (G) at 371°C=65.1GPa"}
{"id": "GH6783", "text": "Poisson's Ratio (μ) at 371°C=0.31"}
{"id": "GH6783", "text": "Dynamic Elastic Modulus (ED) at 427°C=172.2GPa"}
{"id": "GH6783", "text": "Shear Modulus (G) at 427°C=65.0GPa"}
{"id": "GH6783", "text": "Poisson's Ratio (μ) at 427°C=0.32"}
{"id": "GH6783", "text": "Dynamic Elastic Modulus (ED) at 482°C=166.9GPa"}
{"id": "GH6783", "text": "Shear Modulus (G) at 482°C=63.8GPa"}
{"id": "GH6783", "text": "Poisson's Ratio (μ) at 482°C=0.31"}
{"id": "GH6783", "text": "Dynamic Elastic Modulus (ED) at 538°C=163.8GPa"}
{"id": "GH6783", "text": "Shear Modulus (G) at 538°C=62.8GPa"}
{"id": "GH6783", "text": "Poisson's Ratio (μ) at 538°C=0.3"}
{"id": "GH6783", "text": "Dynamic Elastic Modulus (ED) at 593°C=160.7GPa"}
{"id": "GH6783", "text": "Shear Modulus (G) at 593°C=61.6GPa"}
{"id": "GH6783", "text": "Poisson's Ratio (μ) at 593°C=0.31"}
{"id": "GH6783", "text": "Dynamic Elastic Modulus (ED) at 649°C=156.6GPa"}
{"id": "GH6783", "text": "Shear Modulus (G) at 649°C=60.2GPa"}
{"id": "GH6783", "text": "Poisson's Ratio (μ) at 649°C=0.3"}
{"id": "GH6783", "text": "Dynamic Elastic Modulus (ED) at 704°C=152.5GPa"}
{"id": "GH6783", "text": "Shear Modulus (G) at 704°C=58.6GPa"}
{"id": "GH6783", "text": "Poisson's Ratio (μ) at 704°C=0.3"}
{"id": "GH6783", "text": "Dynamic Elastic Modulus (ED) at 760°C=147.9GPa"}
{"id": "GH6783", "text": "Shear Modulus (G) at 760°C=57.1GPa"}
{"id": "GH6783", "text": "Poisson's Ratio (μ) at 760°C=0.29"}
{"id": "GH6783", "text": "Dynamic Elastic Modulus (ED) at 816°C=142.2GPa"}
{"id": "GH6783", "text": "Shear Modulus (G) at 816°C=55.9GPa"}
{"id": "GH6783", "text": "Poisson's Ratio (μ) at 816°C=0.27"}
{"id": "K406C", "text": "Dynamic Elastic Modulus (ED) at 30°C=189.0GPa"}
{"id": "K406C", "text": "Dynamic Elastic Modulus (ED) at 100°C=187.0GPa"}
{"id": "K406C", "text": "Dynamic Elastic Modulus (ED) at 200°C=182.0GPa"}
{"id": "K406C", "text": "Dynamic Elastic Modulus (ED) at 300°C=177.0GPa"}
{"id": "K406C", "text": "Dynamic Elastic Modulus (ED) at 400°C=173.0GPa"}
{"id": "K406C", "text": "Dynamic Elastic Modulus (ED) at 500°C=168.0GPa"}
{"id": "K406C", "text": "Dynamic Elastic Modulus (ED) at 600°C=163.0GPa"}
{"id": "K406C", "text": "Dynamic Elastic Modulus (ED) at 650°C=159.0GPa"}
{"id": "K406C", "text": "Dynamic Elastic Modulus (ED) at 700°C=156.0GPa"}
{"id": "K406C", "text": "Dynamic Elastic Modulus (ED) at 750°C=153.0GPa"}
{"id": "K406C", "text": "Dynamic Elastic Modulus (ED) at 800°C=150.0GPa"}
{"id": "K406C", "text": "Dynamic Elastic Modulus (ED) at 850°C=149.0GPa"}
{"id": "K406C", "text": "Shear Modulus (G) at 30°C=75.0GPa"}
{"id": "K406C", "text": "Shear Modulus (G) at 100°C=75.0GPa"}
{"id": "K406C", "text": "Shear Modulus (G) at 200°C=73.0GPa"}
{"id": "K406C", "text": "Shear Modulus (G) at 300°C=70.0GPa"}
{"id": "K406C", "text": "Shear Modulus (G) at 400°C=69.0GPa"}
{"id": "K406C", "text": "Shear Modulus (G) at 500°C=66.0GPa"}
{"id": "K406C", "text": "Shear Modulus (G) at 600°C=64.0GPa"}
{"id": "K406C", "text": "Shear Modulus (G) at 650°C=63.0GPa"}
{"id": "K406C", "text": "Shear Modulus (G) at 700°C=61.0GPa"}
{"id": "K406C", "text": "Shear Modulus (G) at 750°C=60.0GPa"}
{"id": "K406C", "text": "Shear Modulus (G) at 800°C=58.0GPa"}
{"id": "K406C", "text": "Shear Modulus (G) at 850°C=56.0GPa"}
{"id": "K406C", "text": "Poisson's Ratio (μ) at 30°C=0.26"}
{"id": "K406C", "text": "Poisson's Ratio (μ) at 100°C=0.25"}
{"id": "K406C", "text": "Poisson's Ratio (μ) at 200°C=0.25"}
{"id": "K406C", "text": "Poisson's Ratio (μ) at 300°C=0.26"}
{"id": "K406C", "text": "Poisson's Ratio (μ) at 400°C=0.25"}
{"id": "K406C", "text": "Poisson's Ratio (μ) at 500°C=0.27"}
{"id": "K406C", "text": "Poisson's Ratio (μ) at 600°C=0.27"}
{"id": "K406C", "text": "Poisson's Ratio (μ) at 650°C=0.26"}
{"id": "K406C", "text": "Poisson's Ratio (μ) at 700°C=0.28"}
{"id": "K406C", "text": "Poisson's Ratio (μ) at 750°C=0.27"}
{"id": "K406C", "text": "Poisson's Ratio (μ) at 800°C=0.29"}
{"id": "K406C", "text": "Poisson's Ratio (μ) at 850°C=0.32"}
{"id": "JG1101(TAC-2)", "text": "Shear Modulus (G) at 25°C=66.3GPa"}
{"id": "JG1101(TAC-2)", "text": "Shear Modulus (G) at 100°C=65.5GPa"}
{"id": "JG1101(TAC-2)", "text": "Shear Modulus (G) at 200°C=64.4GPa"}
{"id": "JG1101(TAC-2)", "text": "Shear Modulus (G) at 300°C=63.3GPa"}
{"id": "JG1101(TAC-2)", "text": "Shear Modulus (G) at 400°C=62.0GPa"}
{"id": "JG1101(TAC-2)", "text": "Shear Modulus (G) at 500°C=60.7GPa"}
{"id": "JG1101(TAC-2)", "text": "Shear Modulus (G) at 600°C=59.3GPa"}
{"id": "JG1101(TAC-2)", "text": "Shear Modulus (G) at 700°C=57.8GPa"}
{"id": "JG1101(TAC-2)", "text": "Shear Modulus (G) at 800°C=56.3GPa"}
{"id": "JG1101(TAC-2)", "text": "Shear Modulus (G) at 900°C=54.6GPa"}
{"id": "JG1101(TAC-2)", "text": "Shear Modulus (G) at 1000°C=52.9GPa"}
{"id": "JG1101(TAC-2)", "text": "Poisson's Ratio (μ) at 25°C=0.3"}
{"id": "JG1101(TAC-2)", "text": "Poisson's Ratio (μ) at 100°C=0.3"}
{"id": "JG1101(TAC-2)", "text": "Poisson's Ratio (μ) at 200°C=0.31"}
{"id": "JG1101(TAC-2)", "text": "Poisson's Ratio (μ) at 300°C=0.31"}
{"id": "JG1101(TAC-2)", "text": "Poisson's Ratio (μ) at 400°C=0.32"}
{"id": "JG1101(TAC-2)", "text": "Poisson's Ratio (μ) at 500°C=0.32"}
{"id": "JG1101(TAC-2)", "text": "Poisson's Ratio (μ) at 600°C=0.33"}
{"id": "JG1101(TAC-2)", "text": "Poisson's Ratio (μ) at 700°C=0.33"}
{"id": "JG1101(TAC-2)", "text": "Poisson's Ratio (μ) at 800°C=0.34"}
{"id": "JG1101(TAC-2)", "text": "Poisson's Ratio (μ) at 900°C=0.34"}
{"id": "JG1101(TAC-2)", "text": "Poisson's Ratio (μ) at 1000°C=0.35"}
{"id": "JG1102(TAC-2M)", "text": "Shear Modulus (G) at 25°C=66.3GPa"}
{"id": "JG1102(TAC-2M)", "text": "Shear Modulus (G) at 100°C=65.5GPa"}
{"id": "JG1102(TAC-2M)", "text": "Shear Modulus (G) at 200°C=64.4GPa"}
{"id": "JG1102(TAC-2M)", "text": "Shear Modulus (G) at 300°C=63.3GPa"}
{"id": "JG1102(TAC-2M)", "text": "Shear Modulus (G) at 400°C=62.0GPa"}
{"id": "JG1102(TAC-2M)", "text": "Shear Modulus (G) at 500°C=60.7GPa"}
{"id": "JG1102(TAC-2M)", "text": "Shear Modulus (G) at 600°C=59.3GPa"}
{"id": "JG1102(TAC-2M)", "text": "Shear Modulus (G) at 700°C=57.8GPa"}
{"id": "JG1102(TAC-2M)", "text": "Shear Modulus (G) at 800°C=56.3GPa"}
{"id": "JG1102(TAC-2M)", "text": "Shear Modulus (G) at 900°C=54.6GPa"}
{"id": "JG1102(TAC-2M)", "text": "Shear Modulus (G) at 1000°C=52.9GPa"}
{"id": "JG1102(TAC-2M)", "text": "Poisson's Ratio (μ) at 25°C=0.3"}
{"id": "JG1102(TAC-2M)", "text": "Poisson's Ratio (μ) at 100°C=0.3"}
{"id": "JG1102(TAC-2M)", "text": "Poisson's Ratio (μ) at 200°C=0.31"}
{"id": "JG1102(TAC-2M)", "text": "Poisson's Ratio (μ) at 300°C=0.31"}
{"id": "JG1102(TAC-2M)", "text": "Poisson's Ratio (μ) at 400°C=0.32"}
{"id": "JG1102(TAC-2M)", "text": "Poisson's Ratio (μ) at 500°C=0.32"}
{"id": "JG1102(TAC-2M)", "text": "Poisson's Ratio (μ) at 600°C=0.33"}
{"id": "JG1102(TAC-2M)", "text": "Poisson's Ratio (μ) at 700°C=0.33"}
{"id": "JG1102(TAC-2M)", "text": "Poisson's Ratio (μ) at 800°C=0.34"}
{"id": "JG1102(TAC-2M)", "text": "Poisson's Ratio (μ) at 900°C=0.34"}
{"id": "JG1102(TAC-2M)", "text": "Poisson's Ratio (μ) at 1000°C=0.35"}
{"id": "JG1201(TAC-3A)", "text": "Shear Modulus (G) at 25°C=46.5GPa"}
{"id": "JG1201(TAC-3A)", "text": "Shear Modulus (G) at 100°C=46.1GPa"}
{"id": "JG1201(TAC-3A)", "text": "Shear Modulus (G) at 200°C=45.7GPa"}
{"id": "JG1201(TAC-3A)", "text": "Shear Modulus (G) at 300°C=45.1GPa"}
{"id": "JG1201(TAC-3A)", "text": "Shear Modulus (G) at 400°C=44.2GPa"}
{"id": "JG1201(TAC-3A)", "text": "Shear Modulus (G) at 500°C=43.1GPa"}
{"id": "JG1201(TAC-3A)", "text": "Shear Modulus (G) at 600°C=41.7GPa"}
{"id": "JG1201(TAC-3A)", "text": "Shear Modulus (G) at 700°C=40.1GPa"}
{"id": "JG1201(TAC-3A)", "text": "Shear Modulus (G) at 800°C=38.2GPa"}
{"id": "JG1201(TAC-3A)", "text": "Shear Modulus (G) at 900°C=36.1GPa"}
{"id": "JG1201(TAC-3A)", "text": "Poisson's Ratio (μ) at 25°C=0.31"}
{"id": "JG1201(TAC-3A)", "text": "Poisson's Ratio (μ) at 100°C=0.3"}
{"id": "JG1201(TAC-3A)", "text": "Poisson's Ratio (μ) at 200°C=0.29"}
{"id": "JG1201(TAC-3A)", "text": "Poisson's Ratio (μ) at 300°C=0.29"}
{"id": "JG1201(TAC-3A)", "text": "Poisson's Ratio (μ) at 400°C=0.3"}
{"id": "JG1201(TAC-3A)", "text": "Poisson's Ratio (μ) at 500°C=0.31"}
{"id": "JG1201(TAC-3A)", "text": "Poisson's Ratio (μ) at 600°C=0.32"}
{"id": "JG1201(TAC-3A)", "text": "Poisson's Ratio (μ) at 700°C=0.32"}
{"id": "JG1201(TAC-3A)", "text": "Poisson's Ratio (μ) at 800°C=0.32"}
{"id": "JG4006(IC6)", "text": "Dynamic Elastic Modulus (ED) at 20°C=132.0GPa"}
{"id": "JG4006(IC6)", "text": "Dynamic Elastic Modulus (ED) at 100°C=131.0GPa"}
{"id": "JG4006(IC6)", "text": "Dynamic Elastic Modulus (ED) at 200°C=129.0GPa"}
{"id": "JG4006(IC6)", "text": "Dynamic Elastic Modulus (ED) at 300°C=127.0GPa"}
{"id": "JG4006(IC6)", "text": "Dynamic Elastic Modulus (ED) at 400°C=124.0GPa"}
{"id": "JG4006(IC6)", "text": "Dynamic Elastic Modulus (ED) at 500°C=121.0GPa"}
{"id": "JG4006(IC6)", "text": "Dynamic Elastic Modulus (ED) at 600°C=117.0GPa"}
{"id": "JG4006(IC6)", "text": "Dynamic Elastic Modulus (ED) at 700°C=115.0GPa"}
{"id": "JG4006(IC6)", "text": "Dynamic Elastic Modulus (ED) at 800°C=110.0GPa"}
{"id": "JG4006(IC6)", "text": "Dynamic Elastic Modulus (ED) at 900°C=104.0GPa"}
{"id": "JG4006(IC6)", "text": "Dynamic Elastic Modulus (ED) at 1000°C=93.0GPa"}
{"id": "JG4006(IC6)", "text": "Shear Modulus (G) at 20°C=51.8GPa"}
{"id": "JG4006(IC6)", "text": "Shear Modulus (G) at 100°C=51.0GPa"}
{"id": "JG4006(IC6)", "text": "Shear Modulus (G) at 200°C=50.2GPa"}
{"id": "JG4006(IC6)", "text": "Shear Modulus (G) at 300°C=49.1GPa"}
{"id": "JG4006(IC6)", "text": "Shear Modulus (G) at 400°C=48.4GPa"}
{"id": "JG4006(IC6)", "text": "Shear Modulus (G) at 500°C=47.3GPa"}
{"id": "JG4006(IC6)", "text": "Shear Modulus (G) at 600°C=45.6GPa"}
{"id": "JG4006(IC6)", "text": "Shear Modulus (G) at 700°C=44.8GPa"}
{"id": "JG4006(IC6)", "text": "Shear Modulus (G) at 800°C=43.0GPa"}
{"id": "JG4006(IC6)", "text": "Shear Modulus (G) at 900°C=40.7GPa"}
{"id": "JG4006(IC6)", "text": "Shear Modulus (G) at 1000°C=36.3GPa"}
{"id": "JG4010(IC10)", "text": "Shear Modulus (G) at 20°C=112.0GPa"}
{"id": "JG4010(IC10)", "text": "Shear Modulus (G) at 800°C=101.5GPa"}
{"id": "JG4010(IC10)", "text": "Shear Modulus (G) at 20°C=88.0GPa"}
{"id": "JG4010(IC10)", "text": "Shear Modulus (G) at 800°C=71.6GPa"}
{"id": "JG4010(IC10)", "text": "Poisson's Ratio (μ) at 20°C=0.372"}
{"id": "JG4010(IC10)", "text": "Poisson's Ratio (μ) at 600°C=0.392"}
{"id": "JG4010(IC10)", "text": "Poisson's Ratio (μ) at 700°C=0.421"}
{"id": "JG4010(IC10)", "text": "Poisson's Ratio (μ) at 800°C=0.427"}
{"id": "JG4010(IC10)", "text": "Poisson's Ratio (μ) at 900°C=0.445"}
{"id": "JG4010(IC10)", "text": "Poisson's Ratio (μ) at 1000°C=0.463"}
{"id": "JG4010(IC10)", "text": "Poisson's Ratio (μ) at 1100°C=0.485"}
{"id": "JG4010(IC10)", "text": "Poisson's Ratio (μ) at 20°C=0.301"}
{"id": "JG4010(IC10)", "text": "Poisson's Ratio (μ) at 600°C=0.32"}
{"id": "JG4010(IC10)", "text": "Poisson's Ratio (μ) at 700°C=0.332"}
{"id": "JG4010(IC10)", "text": "Poisson's Ratio (μ) at 800°C=0.343"}
{"id": "JG4010(IC10)", "text": "Poisson's Ratio (μ) at 900°C=0.347"}
{"id": "JG4010(IC10)", "text": "Poisson's Ratio (μ) at 1000°C=0.354"}
{"id": "JG4010(IC10)", "text": "Poisson's Ratio (μ) at 1100°C=0.369"}
{"id": "GH1180", "text": "Dynamic Elastic Modulus (ED) at 20°C=201.0GPa"}
{"id": "GH1180", "text": "Dynamic Elastic Modulus (ED) at 100°C=196.0GPa"}
{"id": "GH1180", "text": "Dynamic Elastic Modulus (ED) at 200°C=190.0GPa"}
{"id": "GH1180", "text": "Dynamic Elastic Modulus (ED) at 300°C=184.0GPa"}
{"id": "GH1180", "text": "Dynamic Elastic Modulus (ED) at 400°C=178.0GPa"}
{"id": "GH1180", "text": "Dynamic Elastic Modulus (ED) at 500°C=172.0GPa"}
{"id": "GH1180", "text": "Dynamic Elastic Modulus (ED) at 600°C=165.0GPa"}
{"id": "GH1180", "text": "Dynamic Elastic Modulus (ED) at 700°C=156.0GPa"}
{"id": "GH1180", "text": "Dynamic Elastic Modulus (ED) at 800°C=147.0GPa"}
{"id": "GH1180", "text": "Dynamic Elastic Modulus (ED) at 900°C=137.0GPa"}
{"id": "K409", "text": "Dynamic Elastic Modulus (ED) at 28°C=196.0GPa"}
{"id": "K409", "text": "Dynamic Elastic Modulus (ED) at 109°C=193.0GPa"}
{"id": "K409", "text": "Dynamic Elastic Modulus (ED) at 200°C=191.0GPa"}
{"id": "K409", "text": "Dynamic Elastic Modulus (ED) at 300°C=185.0GPa"}
{"id": "K409", "text": "Dynamic Elastic Modulus (ED) at 400°C=179.0GPa"}
{"id": "K409", "text": "Dynamic Elastic Modulus (ED) at 500°C=173.0GPa"}
{"id": "K409", "text": "Dynamic Elastic Modulus (ED) at 600°C=167.0GPa"}
{"id": "K409", "text": "Dynamic Elastic Modulus (ED) at 700°C=161.0GPa"}
{"id": "K409", "text": "Dynamic Elastic Modulus (ED) at 800°C=154.0GPa"}
{"id": "K409", "text": "Dynamic Elastic Modulus (ED) at 900°C=145.0GPa"}
{"id": "K409", "text": "Dynamic Elastic Modulus (ED) at 1000°C=138.0GPa"}
{"id": "K409", "text": "Shear Modulus (G) at 28°C=81.0GPa"}
{"id": "K409", "text": "Shear Modulus (G) at 109°C=79.0GPa"}
{"id": "K409", "text": "Shear Modulus (G) at 200°C=78.0GPa"}
{"id": "K409", "text": "Shear Modulus (G) at 300°C=75.0GPa"}
{"id": "K409", "text": "Shear Modulus (G) at 400°C=72.0GPa"}
{"id": "K409", "text": "Shear Modulus (G) at 500°C=70.0GPa"}
{"id": "K409", "text": "Shear Modulus (G) at 600°C=67.0GPa"}
{"id": "K409", "text": "Shear Modulus (G) at 700°C=65.0GPa"}
{"id": "K409", "text": "Shear Modulus (G) at 800°C=62.0GPa"}
{"id": "K409", "text": "Shear Modulus (G) at 900°C=58.0GPa"}
{"id": "K409", "text": "Shear Modulus (G) at 1000°C=54.0GPa"}
{"id": "K409", "text": "Poisson's Ratio (μ) at 28°C=0.22"}
{"id": "K409", "text": "Poisson's Ratio (μ) at 109°C=0.22"}
{"id": "K409", "text": "Poisson's Ratio (μ) at 200°C=0.23"}
{"id": "K409", "text": "Poisson's Ratio (μ) at 300°C=0.24"}
{"id": "K409", "text": "Poisson's Ratio (μ) at 400°C=0.24"}
{"id": "K409", "text": "Poisson's Ratio (μ) at 500°C=0.24"}
{"id": "K409", "text": "Poisson's Ratio (μ) at 600°C=0.24"}
{"id": "K409", "text": "Poisson's Ratio (μ) at 700°C=0.25"}
{"id": "K409", "text": "Poisson's Ratio (μ) at 800°C=0.25"}
{"id": "K409", "text": "Poisson's Ratio (μ) at 900°C=0.24"}
{"id": "K409", "text": "Poisson's Ratio (μ) at 1000°C=0.27"}
{"id": "JG4246A(MX246A)", "text": "Dynamic Elastic Modulus (ED) at 20°C=187.0GPa"}
{"id": "JG4246A(MX246A)", "text": "Dynamic Elastic Modulus (ED) at 200°C=176.0GPa"}
{"id": "JG4246A(MX246A)", "text": "Dynamic Elastic Modulus (ED) at 400°C=164.0GPa"}
{"id": "JG4246A(MX246A)", "text": "Dynamic Elastic Modulus (ED) at 600°C=153.0GPa"}
{"id": "JG4246A(MX246A)", "text": "Dynamic Elastic Modulus (ED) at 800°C=141.0GPa"}
{"id": "JG4246A(MX246A)", "text": "Dynamic Elastic Modulus (ED) at 900°C=135.0GPa"}
{"id": "JG4246A(MX246A)", "text": "Dynamic Elastic Modulus (ED) at 1000°C=129.0GPa"}
{"id": "JG4246A(MX246A)", "text": "Dynamic Elastic Modulus (ED) at 1100°C=123.0GPa"}
{"id": "JG4246A(MX246A)", "text": "Dynamic Elastic Modulus (ED) at 1200°C=117.0GPa"}
{"id": "JG4246A(MX246A)", "text": "Poisson's Ratio (μ) at 20°C=0.32"}
{"id": "JG4246A(MX246A)", "text": "Poisson's Ratio (μ) at 200°C=0.326"}
{"id": "JG4246A(MX246A)", "text": "Poisson's Ratio (μ) at 400°C=0.334"}
{"id": "JG4246A(MX246A)", "text": "Poisson's Ratio (μ) at 600°C=0.342"}
{"id": "JG4246A(MX246A)", "text": "Poisson's Ratio (μ) at 800°C=0.351"}
{"id": "JG4246A(MX246A)", "text": "Poisson's Ratio (μ) at 900°C=0.355"}
{"id": "JG4246A(MX246A)", "text": "Poisson's Ratio (μ) at 1000°C=0.36"}
{"id": "JG4246A(MX246A)", "text": "Poisson's Ratio (μ) at 1100°C=0.365"}
{"id": "JG4246A(MX246A)", "text": "Poisson's Ratio (μ) at 1200°C=0.37"}
{"id": "JG4246B(MX246B)", "text": "Dynamic Elastic Modulus (ED) at 20°C=198.0GPa"}
{"id": "JG4246B(MX246B)", "text": "Dynamic Elastic Modulus (ED) at 200°C=182.0GPa"}
{"id": "JG4246B(MX246B)", "text": "Dynamic Elastic Modulus (ED) at 400°C=178.0GPa"}
{"id": "JG4246B(MX246B)", "text": "Dynamic Elastic Modulus (ED) at 600°C=178.0GPa"}
{"id": "JG4246B(MX246B)", "text": "Dynamic Elastic Modulus (ED) at 900°C=162.0GPa"}
{"id": "JG4246B(MX246B)", "text": "Dynamic Elastic Modulus (ED) at 1000°C=145.0GPa"}
{"id": "JG4246B(MX246B)", "text": "Dynamic Elastic Modulus (ED) at 1200°C=131.0GPa"}
{"id": "JG4246B(MX246B)", "text": "Poisson's Ratio (μ) at 20°C=0.307"}
{"id": "JG4246B(MX246B)", "text": "Poisson's Ratio (μ) at 200°C=0.311"}
{"id": "JG4246B(MX246B)", "text": "Poisson's Ratio (μ) at 400°C=0.315"}
{"id": "JG4246B(MX246B)", "text": "Poisson's Ratio (μ) at 600°C=0.32"}
{"id": "JG4246B(MX246B)", "text": "Poisson's Ratio (μ) at 800°C=0.324"}
{"id": "JG4246B(MX246B)", "text": "Poisson's Ratio (μ) at 900°C=0.326"}
{"id": "JG4246B(MX246B)", "text": "Poisson's Ratio (μ) at 1000°C=0.329"}
{"id": "JG4246B(MX246B)", "text": "Poisson's Ratio (μ) at 1100°C=0.333"}
{"id": "JG4246B(MX246B)", "text": "Poisson's Ratio (μ) at 1200°C=0.342"}
{"id": "K412", "text": "Elastic Modulus (E) at 20°C=191.0GPa"}
{"id": "K412", "text": "Elastic Modulus (E) at 600°C=144.0GPa"}
{"id": "K412", "text": "Elastic Modulus (E) at 700°C=137.0GPa"}
{"id": "K412", "text": "Elastic Modulus (E) at 800°C=127.0GPa"}
{"id": "K412", "text": "Elastic Modulus (E) at 850°C=123.0GPa"}
{"id": "K412", "text": "Elastic Modulus (E) at 900°C=108.0GPa"}
{"id": "K423", "text": "Elastic Modulus (E) at 20°C=172.0GPa"}
{"id": "K423", "text": "Elastic Modulus (E) at 700°C=143.0GPa"}
{"id": "K423", "text": "Elastic Modulus (E) at 750°C=140.0GPa"}
{"id": "K423", "text": "Elastic Modulus (E) at 800°C=137.0GPa"}
{"id": "K423", "text": "Elastic Modulus (E) at 850°C=135.0GPa"}
{"id": "K423", "text": "Elastic Modulus (E) at 900°C=132.0GPa"}
{"id": "K213", "text": "Elastic Modulus (E) at 20°C=178.0GPa"}
{"id": "K213", "text": "Elastic Modulus (E) at 500°C=147.0GPa"}
{"id": "K213", "text": "Elastic Modulus (E) at 600°C=140.0GPa"}
{"id": "K213", "text": "Elastic Modulus (E) at 650°C=139.0GPa"}
{"id": "K213", "text": "Elastic Modulus (E) at 700°C=135.0GPa"}
{"id": "K213", "text": "Elastic Modulus (E) at 750°C=131.0GPa"}
{"id": "K213", "text": "Elastic Modulus (E) at 800°C=125.0GPa"}
{"id": "GH3652", "text": "Elastic Modulus (E) at 20°C=191.0GPa"}
{"id": "GH3652", "text": "Elastic Modulus (E) at 100°C=182.0GPa"}
{"id": "GH3652", "text": "Elastic Modulus (E) at 200°C=173.0GPa"}
{"id": "GH3652", "text": "Elastic Modulus (E) at 300°C=166.0GPa"}
{"id": "GH3652", "text": "Elastic Modulus (E) at 400°C=156.0GPa"}
{"id": "GH3652", "text": "Elastic Modulus (E) at 500°C=147.0GPa"}
{"id": "GH3652", "text": "Elastic Modulus (E) at 600°C=137.0GPa"}
{"id": "GH3652", "text": "Elastic Modulus (E) at 700°C=118.0GPa"}
{"id": "GH3652", "text": "Elastic Modulus (E) at 800°C=94.0GPa"}
{"id": "GH2026", "text": "Elastic Modulus (E) at 20°C=221.44GPa"}
{"id": "GH2026", "text": "Elastic Modulus (E) at 400°C=193.0GPa"}
{"id": "GH2026", "text": "Elastic Modulus (E) at 500°C=184.86GPa"}
{"id": "GH2026", "text": "Elastic Modulus (E) at 600°C=175.83GPa"}
{"id": "GH2026", "text": "Elastic Modulus (E) at 700°C=169.26GPa"}
{"id": "K214", "text": "Elastic Modulus (E) at 20°C=178.0GPa"}
{"id": "K214", "text": "Elastic Modulus (E) at 800°C=138.0GPa"}
{"id": "K214", "text": "Elastic Modulus (E) at 850°C=133.0GPa"}
{"id": "K214", "text": "Elastic Modulus (E) at 900°C=127.0GPa"}
{"id": "GH2150A", "text": "Elastic Modulus (E) at 20°C=206.0GPa"}
{"id": "GH2150A", "text": "Elastic Modulus (E) at 500°C=177.0GPa"}
{"id": "GH2150A", "text": "Elastic Modulus (E) at 600°C=171.0GPa"}
{"id": "GH2150A", "text": "Elastic Modulus (E) at 700°C=163.0GPa"}
{"id": "GH2150A", "text": "Elastic Modulus (E) at 800°C=159.0GPa"}
{"id": "K4202", "text": "Elastic Modulus (E) at 20°C=192.0GPa"}
{"id": "K4202", "text": "Elastic Modulus (E) at 100°C=189.0GPa"}
{"id": "K4202", "text": "Elastic Modulus (E) at 200°C=177.0GPa"}
{"id": "K4202", "text": "Elastic Modulus (E) at 300°C=165.0GPa"}
{"id": "K4202", "text": "Elastic Modulus (E) at 400°C=159.0GPa"}
{"id": "K4202", "text": "Elastic Modulus (E) at 500°C=148.0GPa"}
{"id": "K4202", "text": "Elastic Modulus (E) at 600°C=138.0GPa"}
{"id": "K4202", "text": "Elastic Modulus (E) at 700°C=134.0GPa"}
{"id": "K4208", "text": "Elastic Modulus (E) at 20°C=224.0GPa"}
{"id": "K4208", "text": "Elastic Modulus (E) at 100°C=219.0GPa"}
{"id": "K4208", "text": "Elastic Modulus (E) at 200°C=213.0GPa"}
{"id": "K4208", "text": "Elastic Modulus (E) at 300°C=208.0GPa"}
{"id": "K4208", "text": "Elastic Modulus (E) at 400°C=204.0GPa"}
{"id": "K4208", "text": "Elastic Modulus (E) at 500°C=200.0GPa"}
{"id": "K4208", "text": "Elastic Modulus (E) at 600°C=195.0GPa"}
{"id": "K4208", "text": "Elastic Modulus (E) at 700°C=190.0GPa"}
{"id": "K4208", "text": "Elastic Modulus (E) at 800°C=183.0GPa"}
{"id": "K4208", "text": "Elastic Modulus (E) at 900°C=175.0GPa"}
{"id": "K4208", "text": "Elastic Modulus (E) at 1000°C=165.0GPa"}
{"id": "GH2747", "text": "Elastic Modulus (E) at 20°C=218.0GPa"}
{"id": "GH2747", "text": "Elastic Modulus (E) at 100°C=198.0GPa"}
{"id": "GH2747", "text": "Elastic Modulus (E) at 200°C=190.0GPa"}
{"id": "GH2747", "text": "Elastic Modulus (E) at 300°C=188.0GPa"}
{"id": "GH2747", "text": "Elastic Modulus (E) at 400°C=183.0GPa"}
{"id": "GH2747", "text": "Elastic Modulus (E) at 500°C=177.0GPa"}
{"id": "GH2747", "text": "Elastic Modulus (E) at 600°C=159.0GPa"}
{"id": "GH2747", "text": "Elastic Modulus (E) at 700°C=146.0GPa"}
{"id": "GH2747", "text": "Elastic Modulus (E) at 800°C=128.0GPa"}
{"id": "GH2747", "text": "Elastic Modulus (E) at 900°C=122.0GPa"}
{"id": "K4708", "text": "Elastic Modulus (E) at 20°C=234.0GPa"}
{"id": "K4708", "text": "Elastic Modulus (E) at 100°C=216.0GPa"}
{"id": "K4708", "text": "Elastic Modulus (E) at 300°C=210.0GPa"}
{"id": "K4708", "text": "Elastic Modulus (E) at 400°C=208.0GPa"}
{"id": "K4708", "text": "Elastic Modulus (E) at 500°C=183.0GPa"}
{"id": "K4708", "text": "Elastic Modulus (E) at 600°C=174.0GPa"}
{"id": "K4708", "text": "Elastic Modulus (E) at 700°C=162.0GPa"}
{"id": "K4708", "text": "Elastic Modulus (E) at 800°C=150.0GPa"}
{"id": "K4708", "text": "Elastic Modulus (E) at 900°C=142.0GPa"}
{"id": "K640", "text": "Elastic Modulus (E) at 20°C=233.0GPa"}
{"id": "K640", "text": "Elastic Modulus (E) at 537°C=166.0GPa"}
{"id": "K640", "text": "Elastic Modulus (E) at 593°C=159.0GPa"}
{"id": "K640", "text": "Elastic Modulus (E) at 649°C=152.0GPa"}
{"id": "K640", "text": "Elastic Modulus (E) at 732°C=143.0GPa"}
{"id": "K640", "text": "Elastic Modulus (E) at 815°C=137.0GPa"}
{"id": "K640", "text": "Elastic Modulus (E) at 926°C=127.0GPa"}
{"id": "K640", "text": "Elastic Modulus (E) at 982°C=122.0GPa"}
{"id": "K644", "text": "Elastic Modulus (E) at 20°C=205.8GPa"}
{"id": "K644", "text": "Elastic Modulus (E) at 100°C=200.5GPa"}
{"id": "K644", "text": "Elastic Modulus (E) at 200°C=194.6GPa"}
{"id": "K644", "text": "Elastic Modulus (E) at 300°C=188.2GPa"}
{"id": "K644", "text": "Elastic Modulus (E) at 400°C=183.3GPa"}
{"id": "K644", "text": "Elastic Modulus (E) at 500°C=174.0GPa"}
{"id": "K644", "text": "Elastic Modulus (E) at 600°C=167.1GPa"}
{"id": "K644", "text": "Elastic Modulus (E) at 700°C=157.4GPa"}
{"id": "K644", "text": "Elastic Modulus (E) at 800°C=147.7GPa"}
{"id": "K644", "text": "Elastic Modulus (E) at 900°C=138.2GPa"}
{"id": "K644", "text": "Elastic Modulus (E) at 1000°C=129.4GPa"}
{"id": "K825", "text": "Elastic Modulus (E) at 15°C=208.0GPa"}
{"id": "K825", "text": "Elastic Modulus (E) at 200°C=200.0GPa"}
{"id": "K825", "text": "Elastic Modulus (E) at 400°C=191.0GPa"}
{"id": "K825", "text": "Elastic Modulus (E) at 600°C=179.0GPa"}
{"id": "K825", "text": "Elastic Modulus (E) at 800°C=164.0GPa"}
{"id": "K825", "text": "Elastic Modulus (E) at 900°C=139.0GPa"}
{"id": "GH1040", "text": "Elastic Modulus (E) at 200°C=192.0GPa"}
{"id": "GH1040", "text": "Elastic Modulus (E) at 300°C=167.0GPa"}
{"id": "GH1040", "text": "Elastic Modulus (E) at 400°C=157.0GPa"}
{"id": "GH1040", "text": "Elastic Modulus (E) at 500°C=147.0GPa"}
{"id": "GH1040", "text": "Elastic Modulus (E) at 600°C=137.0GPa"}
{"id": "GH1040", "text": "Elastic Modulus (E) at 700°C=123.0GPa"}
{"id": "GH1040", "text": "Elastic Modulus (E) at 800°C=108.0GPa"}
{"id": "GH4079", "text": "Elastic Modulus (E) at 20°C=219.0GPa"}
{"id": "GH4079", "text": "Elastic Modulus (E) at 650°C=167.0GPa"}
{"id": "GH4079", "text": "Elastic Modulus (E) at 750°C=167.0GPa"}
{"id": "GH4080A", "text": "Elastic Modulus (E) at 20°C=222.0GPa"}
{"id": "GH4080A", "text": "Elastic Modulus (E) at 100°C=218.0GPa"}
{"id": "GH4080A", "text": "Elastic Modulus (E) at 200°C=214.0GPa"}
{"id": "GH4080A", "text": "Elastic Modulus (E) at 300°C=206.0GPa"}
{"id": "GH4080A", "text": "Elastic Modulus (E) at 400°C=200.0GPa"}
{"id": "GH4080A", "text": "Elastic Modulus (E) at 500°C=194.0GPa"}
{"id": "GH4080A", "text": "Elastic Modulus (E) at 600°C=189.0GPa"}
{"id": "GH4080A", "text": "Elastic Modulus (E) at 700°C=179.0GPa"}
{"id": "GH4098", "text": "Elastic Modulus (E) at 20°C=224.0GPa"}
{"id": "GH4098", "text": "Elastic Modulus (E) at 100°C=190.0GPa"}
{"id": "GH4098", "text": "Elastic Modulus (E) at 200°C=181.0GPa"}
{"id": "GH4098", "text": "Elastic Modulus (E) at 300°C=180.0GPa"}
{"id": "GH4098", "text": "Elastic Modulus (E) at 400°C=166.0GPa"}
{"id": "GH4098", "text": "Elastic Modulus (E) at 500°C=165.0GPa"}
{"id": "GH4098", "text": "Elastic Modulus (E) at 600°C=153.0GPa"}
{"id": "GH4098", "text": "Elastic Modulus (E) at 700°C=145.0GPa"}
{"id": "GH4098", "text": "Elastic Modulus (E) at 800°C=137.0GPa"}
{"id": "GH4105", "text": "Elastic Modulus (E) at 20°C=227.0GPa"}
{"id": "GH4105", "text": "Elastic Modulus (E) at 100°C=221.0GPa"}
{"id": "GH4105", "text": "Elastic Modulus (E) at 200°C=216.0GPa"}
{"id": "GH4105", "text": "Elastic Modulus (E) at 300°C=211.0GPa"}
{"id": "GH4105", "text": "Elastic Modulus (E) at 400°C=205.0GPa"}
{"id": "GH4105", "text": "Elastic Modulus (E) at 500°C=199.0GPa"}
{"id": "GH4105", "text": "Elastic Modulus (E) at 600°C=192.0GPa"}
{"id": "GH4105", "text": "Elastic Modulus (E) at 700°C=185.0GPa"}
{"id": "GH4105", "text": "Elastic Modulus (E) at 800°C=176.0GPa"}
{"id": "GH4105", "text": "Elastic Modulus (E) at 900°C=167.0GPa"}
{"id": "GH4105", "text": "Elastic Modulus (E) at 1000°C=152.0GPa"}
{"id": "GH4145", "text": "Elastic Modulus (E) at 20°C=213.7GPa"}
{"id": "GH4145", "text": "Elastic Modulus (E) at 200°C=205.9GPa"}
{"id": "GH4145", "text": "Elastic Modulus (E) at 300°C=200.1GPa"}
{"id": "GH4145", "text": "Elastic Modulus (E) at 400°C=194.2GPa"}
{"id": "GH4145", "text": "Elastic Modulus (E) at 500°C=186.3GPa"}
{"id": "GH4145", "text": "Elastic Modulus (E) at 600°C=178.5GPa"}
{"id": "GH4145", "text": "Elastic Modulus (E) at 700°C=169.7GPa"}
{"id": "GH4145", "text": "Elastic Modulus (E) at 800°C=160.8GPa"}
{"id": "GH4199", "text": "Elastic Modulus (E) at 20°C=230.0GPa"}
{"id": "GH4199", "text": "Elastic Modulus (E) at 300°C=219.0GPa"}
{"id": "GH4199", "text": "Elastic Modulus (E) at 400°C=208.0GPa"}
{"id": "GH4199", "text": "Elastic Modulus (E) at 500°C=186.0GPa"}
{"id": "GH4199", "text": "Elastic Modulus (E) at 600°C=184.0GPa"}
{"id": "GH4199", "text": "Elastic Modulus (E) at 700°C=148.0GPa"}
{"id": "GH4199", "text": "Elastic Modulus (E) at 800°C=148.0GPa"}
{"id": "GH4202", "text": "Elastic Modulus (E) at 20°C=216.0GPa"}
{"id": "GH4202", "text": "Elastic Modulus (E) at 100°C=212.0GPa"}
{"id": "GH4202", "text": "Elastic Modulus (E) at 200°C=207.0GPa"}
{"id": "GH4202", "text": "Elastic Modulus (E) at 300°C=201.0GPa"}
{"id": "GH4202", "text": "Elastic Modulus (E) at 400°C=196.0GPa"}
{"id": "GH4202", "text": "Elastic Modulus (E) at 500°C=189.0GPa"}
{"id": "GH4202", "text": "Elastic Modulus (E) at 600°C=182.0GPa"}
{"id": "GH4202", "text": "Elastic Modulus (E) at 700°C=173.0GPa"}
{"id": "GH4202", "text": "Elastic Modulus (E) at 800°C=164.0GPa"}
{"id": "GH4202", "text": "Elastic Modulus (E) at 900°C=142.0GPa"}
{"id": "GH4500", "text": "Elastic Modulus (E) at 20°C=217.0GPa"}
{"id": "GH4500", "text": "Elastic Modulus (E) at 100°C=212.0GPa"}
{"id": "GH4500", "text": "Elastic Modulus (E) at 200°C=207.0GPa"}
{"id": "GH4500", "text": "Elastic Modulus (E) at 300°C=202.0GPa"}
{"id": "GH4500", "text": "Elastic Modulus (E) at 400°C=195.0GPa"}
{"id": "GH4500", "text": "Elastic Modulus (E) at 500°C=190.0GPa"}
{"id": "GH4500", "text": "Elastic Modulus (E) at 600°C=181.0GPa"}
{"id": "GH4500", "text": "Elastic Modulus (E) at 700°C=173.0GPa"}
{"id": "GH4500", "text": "Elastic Modulus (E) at 800°C=165.0GPa"}
{"id": "GH1139", "text": "Elastic Modulus (E) at 20°C=209.8GPa"}
{"id": "GH1139", "text": "Elastic Modulus (E) at 100°C=200.6GPa"}
{"id": "GH1139", "text": "Elastic Modulus (E) at 300°C=193.5GPa"}
{"id": "GH1139", "text": "Elastic Modulus (E) at 400°C=185.2GPa"}
{"id": "GH1139", "text": "Elastic Modulus (E) at 500°C=155.5GPa"}
{"id": "GH1139", "text": "Elastic Modulus (E) at 600°C=140.7GPa"}
{"id": "GH1139", "text": "Elastic Modulus (E) at 700°C=126.4GPa"}
{"id": "MGH2756", "text": "Elastic Modulus (E) at 20°C=269.0GPa"}
{"id": "MGH2756", "text": "Elastic Modulus (E) at 100°C=265.0GPa"}
{"id": "MGH2756", "text": "Elastic Modulus (E) at 200°C=258.0GPa"}
{"id": "MGH2756", "text": "Elastic Modulus (E) at 300°C=253.0GPa"}
{"id": "MGH2756", "text": "Elastic Modulus (E) at 400°C=244.0GPa"}
{"id": "MGH2756", "text": "Elastic Modulus (E) at 500°C=237.0GPa"}
{"id": "MGH2756", "text": "Elastic Modulus (E) at 600°C=229.0GPa"}
{"id": "MGH2756", "text": "Elastic Modulus (E) at 700°C=218.0GPa"}
{"id": "MGH2756", "text": "Elastic Modulus (E) at 800°C=212.0GPa"}
{"id": "MGH2756", "text": "Elastic Modulus (E) at 900°C=208.0GPa"}
{"id": "MGH2756", "text": "Elastic Modulus (E) at 1000°C=201.0GPa"}
{"id": "MGH2756", "text": "Elastic Modulus (E) at 1100°C=191.0GPa"}
{"id": "MGH4754", "text": "Elastic Modulus (E) at 21°C=149.0GPa"}
{"id": "MGH4754", "text": "Elastic Modulus (E) at 93°C=147.0GPa"}
{"id": "MGH4754", "text": "Elastic Modulus (E) at 204°C=142.0GPa"}
{"id": "MGH4754", "text": "Elastic Modulus (E) at 316°C=137.0GPa"}
{"id": "MGH4754", "text": "Elastic Modulus (E) at 427°C=130.0GPa"}
{"id": "MGH4754", "text": "Elastic Modulus (E) at 538°C=124.0GPa"}
{"id": "MGH4754", "text": "Elastic Modulus (E) at 649°C=117.0GPa"}
{"id": "MGH4754", "text": "Elastic Modulus (E) at 760°C=110.0GPa"}
{"id": "MGH4754", "text": "Elastic Modulus (E) at 871°C=102.0GPa"}
{"id": "MGH4754", "text": "Elastic Modulus (E) at 982°C=94.0GPa"}
{"id": "MGH4754", "text": "Elastic Modulus (E) at 1093°C=85.0GPa"}
{"id": "JG1302(TAC-1B)", "text": "Elastic Modulus (E) at 20°C=103.0GPa"}
{"id": "JG1302(TAC-1B)", "text": "Elastic Modulus (E) at 100°C=102.0GPa"}
{"id": "JG1302(TAC-1B)", "text": "Elastic Modulus (E) at 200°C=101.0GPa"}
{"id": "JG1302(TAC-1B)", "text": "Elastic Modulus (E) at 300°C=100.0GPa"}
{"id": "JG1302(TAC-1B)", "text": "Elastic Modulus (E) at 400°C=98.0GPa"}
{"id": "JG1302(TAC-1B)", "text": "Elastic Modulus (E) at 500°C=96.0GPa"}
{"id": "JG1302(TAC-1B)", "text": "Elastic Modulus (E) at 600°C=93.0GPa"}
{"id": "JG1302(TAC-1B)", "text": "Elastic Modulus (E) at 700°C=89.0GPa"}
{"id": "JG1302(TAC-1B)", "text": "Elastic Modulus (E) at 800°C=84.0GPa"}
{"id": "GH1333", "text": "Elastic Modulus (E) at 20°C=198.0GPa"}
{"id": "GH1333", "text": "Elastic Modulus (E) at 100°C=194.0GPa"}
{"id": "GH1333", "text": "Elastic Modulus (E) at 200°C=190.0GPa"}
{"id": "GH1333", "text": "Elastic Modulus (E) at 300°C=182.0GPa"}
{"id": "GH1333", "text": "Elastic Modulus (E) at 400°C=176.0GPa"}
{"id": "GH1333", "text": "Elastic Modulus (E) at 500°C=172.0GPa"}
{"id": "GH1333", "text": "Elastic Modulus (E) at 600°C=167.0GPa"}
{"id": "GH1333", "text": "Elastic Modulus (E) at 700°C=163.0GPa"}
{"id": "GH1333", "text": "Elastic Modulus (E) at 800°C=148.0GPa"}
{"id": "GH1333", "text": "Elastic Modulus (E) at 900°C=144.0GPa"}
{"id": "GH1333", "text": "Elastic Modulus (E) at 950°C=130.0GPa"}
{"id": "GH1333", "text": "Elastic Modulus (E) at 980°C=128.0GPa"}
{"id": "GH1333", "text": "Elastic Modulus (E) at 1000°C=127.0GPa"}
{"id": "k477", "text": "Elastic Modulus (E) at 20°C=189GPa"}
{"id": "k477", "text": "Elastic Modulus (E) at 200°C=185.5GPa"}
{"id": "k477", "text": "Elastic Modulus (E) at 300°C=180GPa"}
{"id": "k477", "text": "Elastic Modulus (E) at 400°C=154.5GPa"}
{"id": "k477", "text": "Elastic Modulus (E) at 500°C=154.5GPa"}
{"id": "k477", "text": "Elastic Modulus (E) at 560°C=142.5GPa"}
{"id": "k477", "text": "Elastic Modulus (E) at 600°C=143GPa"}
{"id": "k477", "text": "Elastic Modulus (E) at 20°C=211GPa"}
{"id": "k477", "text": "Elastic Modulus (E) at 200°C=169.5GPa"}
{"id": "k477", "text": "Elastic Modulus (E) at 400°C=167GPa"}
{"id": "k477", "text": "Elastic Modulus (E) at 600°C=160GPa"}
{"id": "GH2706", "text": "Elastic Modulus (E) at 20°C=194.5GPa"}
{"id": "GH2706", "text": "Shear Modulus (G) at 20°C=76GPa"}
{"id": "GH2706", "text": "Elastic Modulus (E) at 300°C=143.5GPa"}
{"id": "GH2706", "text": "Shear Modulus (G) at 300°C=67GPa"}
{"id": "GH2706", "text": "Elastic Modulus (E) at 500°C=126.5GPa"}
{"id": "GH2706", "text": "Shear Modulus (G) at 500°C=65GPa"}
{"id": "GH2706", "text": "Elastic Modulus (E) at 650°C=109GPa"}
{"id": "GH2909", "text": "Elastic Modulus (E) at 25°C=153GPa"}
{"id": "GH2909", "text": "Elastic Modulus (E) at 100°C=154GPa"}
{"id": "GH2909", "text": "Elastic Modulus (E) at 200°C=157GPa"}
{"id": "GH2909", "text": "Elastic Modulus (E) at 300°C=160GPa"}
{"id": "GH2909", "text": "Elastic Modulus (E) at 400°C=162GPa"}
{"id": "GH2909", "text": "Elastic Modulus (E) at 500°C=162GPa"}
{"id": "GH2909", "text": "Elastic Modulus (E) at 600°C=159GPa"}
{"id": "GH2909", "text": "Elastic Modulus (E) at 650°C=156GPa"}
{"id": "GH2909", "text": "Elastic Modulus (E) at 700°C=152GPa"}
{"id": "GH2909", "text": "Elastic Modulus (E) at 750°C=147GPa"}
{"id": "GH2909", "text": "Shear Modulus (G) at 25°C=59.1GPa"}
{"id": "GH2909", "text": "Shear Modulus (G) at 100°C=60.3GPa"}
{"id": "GH2909", "text": "Shear Modulus (G) at 200°C=61.8GPa"}
{"id": "GH2909", "text": "Shear Modulus (G) at 300°C=62.8GPa"}
{"id": "GH2909", "text": "Shear Modulus (G) at 400°C=63.3GPa"}
{"id": "GH2909", "text": "Shear Modulus (G) at 500°C=62.9GPa"}
{"id": "GH2909", "text": "Shear Modulus (G) at 600°C=61.5GPa"}
{"id": "GH2909", "text": "Shear Modulus (G) at 650°C=60.2GPa"}
{"id": "GH2909", "text": "Shear Modulus (G) at 700°C=58.7GPa"}
{"id": "GH2909", "text": "Shear Modulus (G) at 750°C=56.7GPa"}
{"id": "GH2909", "text": "Shear Modulus (G) at 25°C=59.1GPa"}
{"id": "GH2909", "text": "Shear Modulus (G) at 100°C=60.3GPa"}
{"id": "GH2909", "text": "Shear Modulus (G) at 200°C=61.8GPa"}
{"id": "GH2909", "text": "Shear Modulus (G) at 300°C=62.8GPa"}
{"id": "GH2909", "text": "Shear Modulus (G) at 400°C=63.3GPa"}
{"id": "GH2909", "text": "Shear Modulus (G) at 500°C=62.9GPa"}
{"id": "GH2909", "text": "Shear Modulus (G) at 600°C=61.5GPa"}
{"id": "GH2909", "text": "Shear Modulus (G) at 650°C=60.2GPa"}
{"id": "GH2909", "text": "Shear Modulus (G) at 700°C=58.7GPa"}
{"id": "GH2909", "text": "Shear Modulus (G) at 750°C=56.7GPa"}
{"id": "GH2909", "text": "Poisson's Ratio (μ) at 25°C=0.29"}
{"id": "GH2909", "text": "Poisson's Ratio (μ) at 100°C=0.28"}
{"id": "GH2909", "text": "Poisson's Ratio (μ) at 200°C=0.27"}
{"id": "GH2909", "text": "Poisson's Ratio (μ) at 300°C=0.27"}
{"id": "GH2909", "text": "Poisson's Ratio (μ) at 400°C=0.28"}
{"id": "GH2909", "text": "Poisson's Ratio (μ) at 500°C=0.28"}
{"id": "GH2909", "text": "Poisson's Ratio (μ) at 600°C=0.29"}
{"id": "GH2909", "text": "Poisson's Ratio (μ) at 650°C=0.3"}
{"id": "GH2909", "text": "Poisson's Ratio (μ) at 700°C=0.3"}
{"id": "GH2909", "text": "Poisson's Ratio (μ) at 750°C=0.3"}
{"id": "GH2909", "text": "Poisson's Ratio (μ) at 25°C=0.311"}
{"id": "GH2909", "text": "Poisson's Ratio (μ) at 100°C=0.315"}
{"id": "GH2909", "text": "Poisson's Ratio (μ) at 200°C=0.318"}
{"id": "GH2909", "text": "Poisson's Ratio (μ) at 300°C=0.32"}
{"id": "GH2909", "text": "Poisson's Ratio (μ) at 400°C=0.317"}
{"id": "GH2909", "text": "Poisson's Ratio (μ) at 500°C=0.321"}
{"id": "GH2909", "text": "Poisson's Ratio (μ) at 600°C=0.323"}
{"id": "K403", "text": "Dynamic Elastic Modulus (ED) at 20°C=212GPa"}
{"id": "K403", "text": "Dynamic Elastic Modulus (ED) at 100°C=209GPa"}
{"id": "K403", "text": "Dynamic Elastic Modulus (ED) at 200°C=205GPa"}
{"id": "K403", "text": "Dynamic Elastic Modulus (ED) at 300°C=200GPa"}
{"id": "K403", "text": "Dynamic Elastic Modulus (ED) at 400°C=194GPa"}
{"id": "K403", "text": "Dynamic Elastic Modulus (ED) at 500°C=188GPa"}
{"id": "K403", "text": "Dynamic Elastic Modulus (ED) at 600°C=182GPa"}
{"id": "K403", "text": "Dynamic Elastic Modulus (ED) at 700°C=174GPa"}
{"id": "K403", "text": "Dynamic Elastic Modulus (ED) at 800°C=164GPa"}
{"id": "K403", "text": "Dynamic Elastic Modulus (ED) at 900°C=152GPa"}
{"id": "K403", "text": "Dynamic Elastic Modulus (ED) at 1000°C=137GPa"}
{"id": "K403", "text": "Dynamic Elastic Modulus (ED) at 20°C=204GPa"}
