Repository: JY18888/HTMAT-an-agent-for-superalloys

# HTMAT: A Knowledge-Data Dual-Driven Agent for Autonomous Superalloy Design

HTMAT (**H**igh-**T**emperature **M**aterials **A**gent) is a knowledge-graph-guided, prompt-engineered AI agent for the autonomous design of nickel-based single-crystal superalloys. By integrating a metallurgical knowledge graph with physics-informed deep learning models within a multi-stage reasoning pipeline, HTMAT converges from ~1.37 × 10⁹ possible compositions to a single Pareto-optimal alloy — **CSU-T1** — without any target composition specified in its instructions.

File: 2.10english.jsonl (part 5 of 5)
{"id": "GH3030", "text": "Dynamic Elastic Modulus (ED) at 20°C=224.0GPa"}
{"id": "K403", "text": "Dynamic Elastic Modulus (ED) at 100°C=202GPa"}
{"id": "K403", "text": "Dynamic Elastic Modulus (ED) at 200°C=197GPa"}
{"id": "K403", "text": "Dynamic Elastic Modulus (ED) at 300°C=193GPa"}
{"id": "K403", "text": "Dynamic Elastic Modulus (ED) at 400°C=188GPa"}
{"id": "K403", "text": "Dynamic Elastic Modulus (ED) at 500°C=182GPa"}
{"id": "K403", "text": "Dynamic Elastic Modulus (ED) at 600°C=176GPa"}
{"id": "K403", "text": "Dynamic Elastic Modulus (ED) at 700°C=168GPa"}
{"id": "K403", "text": "Dynamic Elastic Modulus (ED) at 800°C=157GPa"}
{"id": "K403", "text": "Dynamic Elastic Modulus (ED) at 900°C=143GPa"}
{"id": "K403", "text": "Dynamic Elastic Modulus (ED) at 1000°C=118GPa"}
{"id": "K403", "text": "Elastic Modulus (E) at 20°C=208GPa"}
{"id": "K403", "text": "Elastic Modulus (E) at 600°C=180GPa"}
{"id": "K403", "text": "Elastic Modulus (E) at 700°C=169GPa"}
{"id": "K403", "text": "Elastic Modulus (E) at 800°C=165GPa"}
{"id": "K403", "text": "Elastic Modulus (E) at 900°C=157GPa"}
{"id": "K403", "text": "Shear Modulus (G) at 20°C=78GPa"}
{"id": "K403", "text": "Shear Modulus (G) at 700°C=63GPa"}
{"id": "DZ408", "text": "Dynamic Elastic Modulus (ED) at 20°C=131.1GPa"}
{"id": "DZ408", "text": "Dynamic Elastic Modulus (ED) at 100°C=126.1GPa"}
{"id": "DZ408", "text": "Dynamic Elastic Modulus (ED) at 200°C=121.8GPa"}
{"id": "DZ408", "text": "Dynamic Elastic Modulus (ED) at 300°C=117.4GPa"}
{"id": "DZ408", "text": "Dynamic Elastic Modulus (ED) at 400°C=113.1GPa"}
{"id": "DZ408", "text": "Dynamic Elastic Modulus (ED) at 500°C=108.5GPa"}
{"id": "DZ408", "text": "Dynamic Elastic Modulus (ED) at 600°C=104.7GPa"}
{"id": "DZ408", "text": "Dynamic Elastic Modulus (ED) at 700°C=100.5GPa"}
{"id": "DZ408", "text": "Dynamic Elastic Modulus (ED) at 800°C=97.3GPa"}
{"id": "DZ408", "text": "Dynamic Elastic Modulus (ED) at 900°C=92.2GPa"}
{"id": "DZ408", "text": "Dynamic Elastic Modulus (ED) at 1000°C=83.5GPa"}
{"id": "DZ408", "text": "Dynamic Elastic Modulus (ED) at 1100°C=72.4GPa"}
{"id": "DZ408", "text": "Dynamic Elastic Modulus (ED) at 20°C=157.5GPa"}
{"id": "DZ408", "text": "Dynamic Elastic Modulus (ED) at 100°C=153.2GPa"}
{"id": "DZ408", "text": "Dynamic Elastic Modulus (ED) at 200°C=149.5GPa"}
{"id": "DZ408", "text": "Dynamic Elastic Modulus (ED) at 300°C=145.4GPa"}
{"id": "DZ408", "text": "Dynamic Elastic Modulus (ED) at 400°C=142.4GPa"}
{"id": "DZ408", "text": "Dynamic Elastic Modulus (ED) at 500°C=138.5GPa"}
{"id": "DZ408", "text": "Dynamic Elastic Modulus (ED) at 600°C=134.3GPa"}
{"id": "DZ408", "text": "Dynamic Elastic Modulus (ED) at 700°C=130.2GPa"}
{"id": "DZ408", "text": "Dynamic Elastic Modulus (ED) at 800°C=125.5GPa"}
{"id": "DZ408", "text": "Dynamic Elastic Modulus (ED) at 900°C=120.8GPa"}
{"id": "DZ408", "text": "Dynamic Elastic Modulus (ED) at 1000°C=114.9GPa"}
{"id": "DZ408", "text": "Dynamic Elastic Modulus (ED) at 1100°C=106.6GPa"}
{"id": "DZ408", "text": "Poisson's Ratio (μ) at 20°C=0.343"}
{"id": "DZ408", "text": "Poisson's Ratio (μ) at 100°C=0.347"}
{"id": "DZ408", "text": "Poisson's Ratio (μ) at 200°C=0.352"}
{"id": "DZ408", "text": "Poisson's Ratio (μ) at 300°C=0.357"}
{"id": "DZ408", "text": "Poisson's Ratio (μ) at 400°C=0.362"}
{"id": "DZ408", "text": "Poisson's Ratio (μ) at 500°C=0.368"}
{"id": "DZ408", "text": "Poisson's Ratio (μ) at 600°C=0.373"}
{"id": "DZ408", "text": "Poisson's Ratio (μ) at 700°C=0.377"}
{"id": "DZ408", "text": "Poisson's Ratio (μ) at 800°C=0.381"}
{"id": "DZ408", "text": "Poisson's Ratio (μ) at 900°C=0.388"}
{"id": "DZ408", "text": "Poisson's Ratio (μ) at 1000°C=0.396"}
{"id": "DZ408", "text": "Poisson's Ratio (μ) at 1100°C=0.404"}
{"id": "DZ408", "text": "Poisson's Ratio (μ) at 20°C=0.432"}
{"id": "DZ408", "text": "Poisson's Ratio (μ) at 100°C=0.436"}
{"id": "DZ408", "text": "Poisson's Ratio (μ) at 200°C=0.442"}
{"id": "DZ408", "text": "Poisson's Ratio (μ) at 300°C=0.446"}
{"id": "DZ408", "text": "Poisson's Ratio (μ) at 400°C=0.451"}
{"id": "DZ408", "text": "Poisson's Ratio (μ) at 500°C=0.456"}
{"id": "DZ408", "text": "Poisson's Ratio (μ) at 600°C=0.462"}
{"id": "DZ408", "text": "Poisson's Ratio (μ) at 700°C=0.469"}
{"id": "DZ408", "text": "Poisson's Ratio (μ) at 800°C=0.474"}
{"id": "DZ408", "text": "Poisson's Ratio (μ) at 900°C=0.48"}
{"id": "DZ408", "text": "Poisson's Ratio (μ) at 1000°C=0.486"}
{"id": "DZ408", "text": "Poisson's Ratio (μ) at 1100°C=0.495"}
{"id": "DZ422", "text": "Dynamic Elastic Modulus (ED) at 20°C=130GPa"}
{"id": "DZ422", "text": "Dynamic Elastic Modulus (ED) at 100°C=128GPa"}
{"id": "DZ422", "text": "Dynamic Elastic Modulus (ED) at 200°C=126GPa"}
{"id": "DZ422", "text": "Dynamic Elastic Modulus (ED) at 300°C=123GPa"}
{"id": "DZ422", "text": "Dynamic Elastic Modulus (ED) at 400°C=119GPa"}
{"id": "DZ422", "text": "Dynamic Elastic Modulus (ED) at 500°C=116GPa"}
{"id": "DZ422", "text": "Dynamic Elastic Modulus (ED) at 600°C=112GPa"}
{"id": "DZ422", "text": "Dynamic Elastic Modulus (ED) at 700°C=107GPa"}
{"id": "DZ422", "text": "Dynamic Elastic Modulus (ED) at 800°C=102GPa"}
{"id": "DZ422", "text": "Dynamic Elastic Modulus (ED) at 900°C=96GPa"}
{"id": "DZ422", "text": "Dynamic Elastic Modulus (ED) at 1000°C=88GPa"}
{"id": "DZ422", "text": "Dynamic Elastic Modulus (ED) at 1050°C=72GPa"}
{"id": "DZ422", "text": "Elastic Modulus (E) at 20°C=132GPa"}
{"id": "DZ422", "text": "Elastic Modulus (E) at 750°C=102GPa"}
{"id": "DZ422", "text": "Elastic Modulus (E) at 850°C=88.5GPa"}
{"id": "DZ422", "text": "Elastic Modulus (E) at 950°C=77.8GPa"}
{"id": "DZ422", "text": "Elastic Modulus (E) at 20°C=155GPa"}
{"id": "DZ422", "text": "Elastic Modulus (E) at 750°C=131GPa"}
{"id": "DZ422", "text": "Elastic Modulus (E) at 850°C=110GPa"}
{"id": "DZ422", "text": "Elastic Modulus (E) at 950°C=104GPa"}
{"id": "DZ422", "text": "Shear Modulus (G) at 20°C=127GPa"}
{"id": "DZ422", "text": "Shear Modulus (G) at 750°C=105GPa"}
{"id": "DZ422", "text": "Shear Modulus (G) at 850°C=101GPa"}
{"id": "DZ422", "text": "Shear Modulus (G) at 950°C=94GPa"}
{"id": "DZ422", "text": "Poisson's Ratio (μ) at 20°C=0.336"}
{"id": "DZ422", "text": "Poisson's Ratio (μ) at 150°C=0.337"}
{"id": "DZ422", "text": "Poisson's Ratio (μ) at 300°C=0.342"}
{"id": "DZ422", "text": "Poisson's Ratio (μ) at 600°C=0.351"}
{"id": "DZ422", "text": "Poisson's Ratio (μ) at 730°C=0.353"}
{"id": "DZ422", "text": "Poisson's Ratio (μ) at 850°C=0.354"}
{"id": "DZ422", "text": "Poisson's Ratio (μ) at 20°C=0.476"}
{"id": "DZ422", "text": "Poisson's Ratio (μ) at 150°C=0.475"}
{"id": "DZ422", "text": "Poisson's Ratio (μ) at 300°C=0.467"}
{"id": "DZ422", "text": "Poisson's Ratio (μ) at 600°C=0.468"}
{"id": "DZ422", "text": "Poisson's Ratio (μ) at 730°C=0.476"}
{"id": "DZ422", "text": "Poisson's Ratio (μ) at 850°C=0.477"}
{"id": "DZ422B", "text": "Dynamic Elastic Modulus (ED) at 20°C=131GPa"}
{"id": "DZ422B", "text": "Dynamic Elastic Modulus (ED) at 100°C=129GPa"}
{"id": "DZ422B", "text": "Dynamic Elastic Modulus (ED) at 200°C=125GPa"}
{"id": "DZ422B", "text": "Dynamic Elastic Modulus (ED) at 300°C=122GPa"}
{"id": "DZ422B", "text": "Dynamic Elastic Modulus (ED) at 400°C=118GPa"}
{"id": "DZ422B", "text": "Dynamic Elastic Modulus (ED) at 500°C=115GPa"}
{"id": "DZ422B", "text": "Dynamic Elastic Modulus (ED) at 600°C=110GPa"}
{"id": "DZ422B", "text": "Dynamic Elastic Modulus (ED) at 700°C=107GPa"}
{"id": "DZ422B", "text": "Dynamic Elastic Modulus (ED) at 800°C=102GPa"}
{"id": "DZ422B", "text": "Dynamic Elastic Modulus (ED) at 900°C=94GPa"}
{"id": "DZ422B", "text": "Dynamic Elastic Modulus (ED) at 1000°C=79GPa"}
{"id": "DZ422B", "text": "Dynamic Elastic Modulus (ED) at 20°C=173GPa"}
{"id": "DZ422B", "text": "Dynamic Elastic Modulus (ED) at 100°C=171GPa"}
{"id": "DZ422B", "text": "Dynamic Elastic Modulus (ED) at 200°C=166GPa"}
{"id": "DZ422B", "text": "Dynamic Elastic Modulus (ED) at 300°C=162GPa"}
{"id": "DZ422B", "text": "Dynamic Elastic Modulus (ED) at 400°C=157GPa"}
{"id": "DZ422B", "text": "Dynamic Elastic Modulus (ED) at 500°C=152GPa"}
{"id": "DZ422B", "text": "Dynamic Elastic Modulus (ED) at 600°C=148GPa"}
{"id": "DZ422B", "text": "Dynamic Elastic Modulus (ED) at 700°C=142GPa"}
{"id": "DZ422B", "text": "Dynamic Elastic Modulus (ED) at 800°C=135GPa"}
{"id": "DZ422B", "text": "Dynamic Elastic Modulus (ED) at 900°C=129GPa"}
{"id": "DZ422B", "text": "Dynamic Elastic Modulus (ED) at 1000°C=118GPa"}
{"id": "DZ422B", "text": "Shear Modulus (G) at 20°C=37GPa"}
{"id": "DZ422B", "text": "Shear Modulus (G) at 100°C=36GPa"}
{"id": "DZ422B", "text": "Shear Modulus (G) at 200°C=35GPa"}
{"id": "DZ422B", "text": "Shear Modulus (G) at 300°C=34GPa"}
{"id": "DZ422B", "text": "Shear Modulus (G) at 400°C=33GPa"}
{"id": "DZ422B", "text": "Shear Modulus (G) at 500°C=32GPa"}
{"id": "DZ422B", "text": "Shear Modulus (G) at 600°C=31GPa"}
{"id": "DZ422B", "text": "Shear Modulus (G) at 700°C=29GPa"}
{"id": "DZ422B", "text": "Shear Modulus (G) at 800°C=28GPa"}
{"id": "DZ422B", "text": "Shear Modulus (G) at 900°C=26GPa"}
{"id": "DZ422B", "text": "Shear Modulus (G) at 1000°C=24GPa"}
{"id": "DZ422B", "text": "Shear Modulus (G) at 20°C=46GPa"}
{"id": "DZ422B", "text": "Shear Modulus (G) at 100°C=44GPa"}
{"id": "DZ422B", "text": "Shear Modulus (G) at 200°C=43GPa"}
{"id": "DZ422B", "text": "Shear Modulus (G) at 300°C=42GPa"}
{"id": "DZ422B", "text": "Shear Modulus (G) at 400°C=41GPa"}
{"id": "DZ422B", "text": "Shear Modulus (G) at 500°C=39GPa"}
{"id": "DZ422B", "text": "Shear Modulus (G) at 600°C=33GPa"}
{"id": "DZ422B", "text": "Shear Modulus (G) at 700°C=37GPa"}
{"id": "DZ422B", "text": "Shear Modulus (G) at 800°C=35GPa"}
{"id": "DZ422B", "text": "Shear Modulus (G) at 900°C=33GPa"}
{"id": "DZ422B", "text": "Shear Modulus (G) at 1000°C=30GPa"}
{"id": "GH4133", "text": "Dynamic Elastic Modulus (ED) at 20°C=223GPa"}
{"id": "GH4133", "text": "Dynamic Elastic Modulus (ED) at 100°C=219GPa"}
{"id": "GH4133", "text": "Dynamic Elastic Modulus (ED) at 200°C=214GPa"}
{"id": "GH4133", "text": "Dynamic Elastic Modulus (ED) at 300°C=207GPa"}
{"id": "GH4133", "text": "Dynamic Elastic Modulus (ED) at 400°C=203GPa"}
{"id": "GH4133", "text": "Dynamic Elastic Modulus (ED) at 500°C=197GPa"}
{"id": "GH4133", "text": "Dynamic Elastic Modulus (ED) at 600°C=190GPa"}
{"id": "GH4133", "text": "Dynamic Elastic Modulus (ED) at 700°C=183GPa"}
{"id": "GH4133", "text": "Dynamic Elastic Modulus (ED) at 800°C=176GPa"}
{"id": "GH4133", "text": "Dynamic Elastic Modulus (ED) at 900°C=164GPa"}
{"id": "GH4133", "text": "Shear Modulus (G) at 20°C=82GPa"}
{"id": "GH4133", "text": "Shear Modulus (G) at 100°C=80GPa"}
{"id": "GH4133", "text": "Shear Modulus (G) at 200°C=78GPa"}
{"id": "GH4133", "text": "Shear Modulus (G) at 300°C=77GPa"}
{"id": "GH4133", "text": "Shear Modulus (G) at 400°C=75GPa"}
{"id": "GH4133", "text": "Shear Modulus (G) at 500°C=73GPa"}
{"id": "GH4133", "text": "Shear Modulus (G) at 600°C=68GPa"}
{"id": "GH4133", "text": "Shear Modulus (G) at 700°C=63GPa"}
{"id": "GH4133", "text": "Shear Modulus (G) at 800°C=58GPa"}
{"id": "GH4133", "text": "Poisson's Ratio (μ) at 20°C=0.36"}
{"id": "GH4133", "text": "Poisson's Ratio (μ) at 100°C=0.37"}
{"id": "GH4133", "text": "Poisson's Ratio (μ) at 200°C=0.34"}
{"id": "GH4133", "text": "Poisson's Ratio (μ) at 300°C=0.35"}
{"id": "GH4133", "text": "Poisson's Ratio (μ) at 400°C=0.35"}
{"id": "GH4133", "text": "Poisson's Ratio (μ) at 500°C=0.37"}
{"id": "GH4133", "text": "Poisson's Ratio (μ) at 600°C=0.35"}
{"id": "GH4133", "text": "Poisson's Ratio (μ) at 700°C=0.35"}
{"id": "GH4133", "text": "Poisson's Ratio (μ) at 800°C=0.39"}
{"id": "GH4133", "text": "Poisson's Ratio (μ) at 900°C=0.42"}
{"id": "GH4133B", "text": "Dynamic Elastic Modulus (ED) at 20°C=224GPa"}
{"id": "GH4133B", "text": "Dynamic Elastic Modulus (ED) at 100°C=219GPa"}
{"id": "GH4133B", "text": "Dynamic Elastic Modulus (ED) at 200°C=215GPa"}
{"id": "GH4133B", "text": "Dynamic Elastic Modulus (ED) at 300°C=211GPa"}
{"id": "GH4133B", "text": "Dynamic Elastic Modulus (ED) at 400°C=207GPa"}
{"id": "GH4133B", "text": "Dynamic Elastic Modulus (ED) at 500°C=203GPa"}
{"id": "GH4133B", "text": "Dynamic Elastic Modulus (ED) at 600°C=198GPa"}
{"id": "GH4133B", "text": "Dynamic Elastic Modulus (ED) at 700°C=189GPa"}
{"id": "GH4133B", "text": "Dynamic Elastic Modulus (ED) at 800°C=182GPa"}
{"id": "GH4133B", "text": "Dynamic Elastic Modulus (ED) at 900°C=175GPa"}
{"id": "GH4133B", "text": "Shear Modulus (G) at 20°C=84GPa"}
{"id": "GH4133B", "text": "Shear Modulus (G) at 300°C=77GPa"}
{"id": "GH4133B", "text": "Shear Modulus (G) at 600°C=69GPa"}
{"id": "DD407", "text": "Orientation=[001], Elastic Modulus (E) at 20°C=128GPa"}
{"id": "DD407", "text": "Orientation=[001], Elastic Modulus (E) at 100°C=127GPa"}
{"id": "DD407", "text": "Orientation=[001], Elastic Modulus (E) at 200°C=125GPa"}
{"id": "DD407", "text": "Orientation=[001], Elastic Modulus (E) at 300°C=122GPa"}
{"id": "DD407", "text": "Orientation=[001], Elastic Modulus (E) at 400°C=119GPa"}
{"id": "DD407", "text": "Orientation=[001], Elastic Modulus (E) at 500°C=115GPa"}
{"id": "DD407", "text": "Orientation=[001], Elastic Modulus (E) at 600°C=110GPa"}
{"id": "DD407", "text": "Orientation=[001], Elastic Modulus (E) at 700°C=104GPa"}
{"id": "DD407", "text": "Orientation=[001], Elastic Modulus (E) at 800°C=98GPa"}
{"id": "DD407", "text": "Orientation=[001], Elastic Modulus (E) at 900°C=91GPa"}
{"id": "DD407", "text": "Orientation=[001], Elastic Modulus (E) at 1000°C=83GPa"}
{"id": "DD407", "text": "Orientation=[001], Elastic Modulus (E) at 1100°C=74GPa"}
{"id": "DD407", "text": "Orientation=[011], Elastic Modulus (E) at 20°C=223GPa"}
{"id": "DD407", "text": "Orientation=[011], Elastic Modulus (E) at 100°C=218GPa"}
{"id": "DD407", "text": "Orientation=[011], Elastic Modulus (E) at 200°C=213GPa"}
{"id": "DD407", "text": "Orientation=[011], Elastic Modulus (E) at 300°C=209GPa"}
{"id": "DD407", "text": "Orientation=[011], Elastic Modulus (E) at 400°C=205GPa"}
{"id": "DD407", "text": "Orientation=[011], Elastic Modulus (E) at 500°C=200GPa"}
{"id": "DD407", "text": "Orientation=[011], Elastic Modulus (E) at 600°C=195GPa"}
{"id": "DD407", "text": "Orientation=[011], Elastic Modulus (E) at 700°C=189GPa"}
{"id": "DD407", "text": "Orientation=[011], Elastic Modulus (E) at 800°C=181GPa"}
{"id": "DD407", "text": "Orientation=[011], Elastic Modulus (E) at 900°C=172GPa"}
{"id": "DD407", "text": "Orientation=[011], Elastic Modulus (E) at 1000°C=161GPa"}
{"id": "DD407", "text": "Orientation=[011], Elastic Modulus (E) at 1100°C=148GPa"}
{"id": "DD407", "text": "Orientation=[111], Elastic Modulus (E) at 20°C=299GPa"}
{"id": "DD407", "text": "Orientation=[111], Elastic Modulus (E) at 100°C=292GPa"}
{"id": "DD407", "text": "Orientation=[111], Elastic Modulus (E) at 200°C=286GPa"}
{"id": "DD407", "text": "Orientation=[111], Elastic Modulus (E) at 300°C=280GPa"}
{"id": "DD407", "text": "Orientation=[111], Elastic Modulus (E) at 400°C=274GPa"}
{"id": "DD407", "text": "Orientation=[111], Elastic Modulus (E) at 500°C=268GPa"}
{"id": "DD407", "text": "Orientation=[111], Elastic Modulus (E) at 600°C=262GPa"}
{"id": "DD407", "text": "Orientation=[111], Elastic Modulus (E) at 700°C=256GPa"}
{"id": "DD407", "text": "Orientation=[111], Elastic Modulus (E) at 800°C=248GPa"}
{"id": "DD407", "text": "Orientation=[111], Elastic Modulus (E) at 900°C=239GPa"}
{"id": "DD407", "text": "Orientation=[111], Elastic Modulus (E) at 1000°C=228GPa"}
{"id": "DD407", "text": "Orientation=[111], Elastic Modulus (E) at 1100°C=215GPa"}
{"id": "GH4742", "text": "Sampling=Disk Forging, Regime Ⅰ, Elastic Modulus (E) at 20°C=201GPa"}
{"id": "GH4742", "text": "Sampling=Disk Forging, Regime Ⅰ, Elastic Modulus (E) at 650°C=180GPa"}
{"id": "GH4742", "text": "Sampling=Disk Forging, Regime Ⅰ, Elastic Modulus (E) at 750°C=172GPa"}
{"id": "GH4742", "text": "Sampling=Disk Forging, Regime Ⅱ, Elastic Modulus (E) at 20°C=196GPa"}
{"id": "GH4742", "text": "Sampling=Disk Forging, Regime Ⅱ, Elastic Modulus (E) at 600°C=170GPa"}
{"id": "GH4742", "text": "Sampling=Disk Forging, Regime Ⅱ, Elastic Modulus (E) at 750°C=162GPa"}
{"id": "GH6159", "text": "Sampling=Cold Drawn Bar, Condition=Solution Treated, Dynamic Elastic Modulus (ED) at 20°C=222GPa"}
{"id": "GH6159", "text": "Sampling=Cold Drawn Bar, Condition=Solution Treated, Dynamic Elastic Modulus (ED) at 100°C=209.5GPa"}
{"id": "GH6159", "text": "Sampling=Cold Drawn Bar, Condition=Solution Treated, Dynamic Elastic Modulus (ED) at 200°C=203.5GPa"}
{"id": "GH6159", "text": "Sampling=Cold Drawn Bar, Condition=Solution Treated, Dynamic Elastic Modulus (ED) at 300°C=195.9GPa"}
{"id": "GH6159", "text": "Sampling=Cold Drawn Bar, Condition=Solution Treated, Dynamic Elastic Modulus (ED) at 400°C=188GPa"}
{"id": "GH6159", "text": "Sampling=Cold Drawn Bar, Condition=Solution Treated, Dynamic Elastic Modulus (ED) at 500°C=182.4GPa"}
{"id": "GH6159", "text": "Sampling=Cold Drawn Bar, Condition=Solution Treated, Dynamic Elastic Modulus (ED) at 600°C=177.2GPa"}
{"id": "GH6159", "text": "Sampling=Cold Drawn Bar, Condition=Fully Heat Treated, Dynamic Elastic Modulus (ED) at 20°C=243GPa"}
{"id": "GH6159", "text": "Sampling=Cold Drawn Bar, Condition=Fully Heat Treated, Dynamic Elastic Modulus (ED) at 100°C=230.3GPa"}
{"id": "GH6159", "text": "Sampling=Cold Drawn Bar, Condition=Fully Heat Treated, Dynamic Elastic Modulus (ED) at 200°C=223.4GPa"}
{"id": "GH6159", "text": "Sampling=Cold Drawn Bar, Condition=Fully Heat Treated, Dynamic Elastic Modulus (ED) at 300°C=217.7GPa"}
{"id": "GH6159", "text": "Sampling=Cold Drawn Bar, Condition=Fully Heat Treated, Dynamic Elastic Modulus (ED) at 400°C=210.1GPa"}
{"id": "GH6159", "text": "Sampling=Cold Drawn Bar, Condition=Fully Heat Treated, Dynamic Elastic Modulus (ED) at 500°C=204GPa"}
{"id": "GH6159", "text": "Sampling=Cold Drawn Bar, Condition=Fully Heat Treated, Dynamic Elastic Modulus (ED) at 600°C=192.7GPa"}
{"id": "GH6159", "text": "Sampling=Cold Drawn Bar, Condition=Solution Treated, Shear Modulus (G) at 20°C=81.39GPa"}
{"id": "GH6159", "text": "Sampling=Cold Drawn Bar, Condition=Solution Treated, Shear Modulus (G) at 100°C=78.91GPa"}
{"id": "GH6159", "text": "Sampling=Cold Drawn Bar, Condition=Solution Treated, Shear Modulus (G) at 200°C=76.49GPa"}
{"id": "GH6159", "text": "Sampling=Cold Drawn Bar, Condition=Solution Treated, Shear Modulus (G) at 300°C=73.76GPa"}
{"id": "GH6159", "text": "Sampling=Cold Drawn Bar, Condition=Solution Treated, Shear Modulus (G) at 400°C=71.18GPa"}
{"id": "GH6159", "text": "Sampling=Cold Drawn Bar, Condition=Solution Treated, Shear Modulus (G) at 500°C=68.84GPa"}
{"id": "GH6159", "text": "Sampling=Cold Drawn Bar, Condition=Solution Treated, Shear Modulus (G) at 600°C=65.96GPa"}
{"id": "GH6159", "text": "Sampling=Cold Drawn Bar, Condition=Fully Heat Treated, Shear Modulus (G) at 20°C=89.82GPa"}
{"id": "GH6159", "text": "Sampling=Cold Drawn Bar, Condition=Fully Heat Treated, Shear Modulus (G) at 100°C=87.85GPa"}
{"id": "GH6159", "text": "Sampling=Cold Drawn Bar, Condition=Fully Heat Treated, Shear Modulus (G) at 200°C=85.48GPa"}
{"id": "GH6159", "text": "Sampling=Cold Drawn Bar, Condition=Fully Heat Treated, Shear Modulus (G) at 300°C=82.13GPa"}
{"id": "GH6159", "text": "Sampling=Cold Drawn Bar, Condition=Fully Heat Treated, Shear Modulus (G) at 400°C=79.2GPa"}
{"id": "GH6159", "text": "Sampling=Cold Drawn Bar, Condition=Fully Heat Treated, Shear Modulus (G) at 500°C=77.09GPa"}
{"id": "GH6159", "text": "Sampling=Cold Drawn Bar, Condition=Fully Heat Treated, Shear Modulus (G) at 600°C=73.95GPa"}
{"id": "GH6159", "text": "Sampling=Cold Drawn Bar, Condition=Solution Treated, Poisson's Ratio (μ) at 20°C=0.32"}
{"id": "GH6159", "text": "Sampling=Cold Drawn Bar, Condition=Solution Treated, Poisson's Ratio (μ) at 100°C=0.33"}
{"id": "GH6159", "text": "Sampling=Cold Drawn Bar, Condition=Solution Treated, Poisson's Ratio (μ) at 200°C=0.33"}
{"id": "GH6159", "text": "Sampling=Cold Drawn Bar, Condition=Solution Treated, Poisson's Ratio (μ) at 300°C=0.33"}
{"id": "GH6159", "text": "Sampling=Cold Drawn Bar, Condition=Solution Treated, Poisson's Ratio (μ) at 400°C=0.32"}
{"id": "GH6159", "text": "Sampling=Cold Drawn Bar, Condition=Solution Treated, Poisson's Ratio (μ) at 500°C=0.32"}
{"id": "GH6159", "text": "Sampling=Cold Drawn Bar, Condition=Solution Treated, Poisson's Ratio (μ) at 600°C=0.34"}
{"id": "GH6159", "text": "Sampling=Cold Drawn Bar, Condition=Fully Heat Treated, Poisson's Ratio (μ) at 20°C=0.32"}
{"id": "GH6159", "text": "Sampling=Cold Drawn Bar, Condition=Fully Heat Treated, Poisson's Ratio (μ) at 100°C=0.31"}
{"id": "GH6159", "text": "Sampling=Cold Drawn Bar, Condition=Fully Heat Treated, Poisson's Ratio (μ) at 200°C=0.31"}
{"id": "GH6159", "text": "Sampling=Cold Drawn Bar, Condition=Fully Heat Treated, Poisson's Ratio (μ) at 300°C=0.33"}
{"id": "GH6159", "text": "Sampling=Cold Drawn Bar, Condition=Fully Heat Treated, Poisson's Ratio (μ) at 400°C=0.33"}
{"id": "GH6159", "text": "Sampling=Cold Drawn Bar, Condition=Fully Heat Treated, Poisson's Ratio (μ) at 500°C=0.32"}
{"id": "GH6159", "text": "Sampling=Cold Drawn Bar, Condition=Fully Heat Treated, Poisson's Ratio (μ) at 600°C=0.3"}
